Repository: fzecchi/xasml

# X-ray absorption spectra interpretation with machine learning

Code for the analysis of X-ray absorption spectra using random forests and neural networks.

## Usage

See the `notebooks` and `scripts` folders for usage examples.

# Aegirine (Acmite)

## Overview

- **Mineral Name**: Aegirine (also known as Acmite, IMA approved)
- **Chemical Formula**: NaFeSi2O6 (Sodium iron clinopyroxene)
- **Fe Oxidation State**: Fe3+
- **Coordination Geometry**: Distorted octahedral (O:6, site symmetry $2$)
- **Symmetry-Inequivalent Fe Sites**: 1 (Wyckoff `4e`, M1 site), the same in every structure in this folder
- **Structure**: Single-chain inosilicate ($[\text{Si}_2\text{O}_6^{4-}]_n$) with edge-sharing octahedral chains (M1 site occupied by Fe3+) and 8-fold coordinated M2 sites occupied by Na+.

---

- For conventional XANES calculations, use `NIST/Fe-Aegerine.xdi` (M1). It is the primary reference measurement combining raw $\mu$, a simultaneous Fe foil reference channel for absolute energy calibration ($7112.0\text{ eV}$), and a dense XANES grid ($0.30\text{ eV}$ step).
---

### Materials Project

| File | MP ID | Space Group | Lattice Parameters | $d$(Fe-O) |
| :--- | :--- | :--- | :--- | :--- | 
| `MP/mp-21867.cif` | `mp-21867` | $C2/c$ (15) | $a = 9.8276\text{ \AA}, b = 8.9072\text{ \AA}, c = 5.3631\text{ \AA}, \beta = 107.83^\circ$ | $1.9613$ to $2.1495\text{ \AA}$ (mean $2.0515\text{ \AA}$) |

Notes:

- The monoclinic $C2/c$ symmetry of the CIF file matches the experimental clinopyroxene space group at `symprec = 0.01`. The CIF is written in the $I$-centered cell ($a = 9.6470\text{ \AA}$, $\beta = 104.12^\circ$); the table gives the standard $C2/c$ setting used by the COD entries.
- The mean calculated Fe-O bond distance ($2.0515\text{ \AA}$) is within 1.4% of the most recent room temperature refinement, `COD/cod_9013272.cif` ($2.0239\text{ \AA}$).
- `MP/mp-21867.json` lists 22 ICSD codes: `9671`, `10219`, `10220`, `10221`, `156560`, `156561`, `157733`, `158082`, `158083`, `159539`, `161975`, `161976`, `161977`, `161978`, `161979`, `161980`, `161981`, `161982`, `180311`, `180312`, `180313`, `263073`. Two of them (`158083`, `161975`) correspond to the COD entries below.

### Crystallography Open Database (COD) and ICSD Cross-References

| File | ICSD ID | Space Group | Lattice Parameters | $d$(Fe-O) | Reference |
| :--- | :--- | :--- | :--- | :--- | :--- |
| `COD/cod_9005439.cif` | `158083` | $C2/c$ (15) | $a = 9.6543\text{ \AA}, b = 8.8070\text{ \AA}, c = 5.2943\text{ \AA}, \beta = 107.32^\circ$ | $1.9367$ to $2.0920\text{ \AA}$ (mean $2.0184\text{ \AA}$) | Redhammer et al. (2000), *Eur. J. Mineral.* 12, 105 (synthetic, sample ae100/F3d) |
| `COD/cod_9013272.cif` | `161975` | $C2/c$ (15) | $a = 9.6539\text{ \AA}, b = 8.7928\text{ \AA}, c = 5.2935\text{ \AA}, \beta = 107.44^\circ$ | $1.9313$ to $2.1131\text{ \AA}$ (mean $2.0239\text{ \AA}$) | McCarthy et al. (2008), *Am. Mineral.* 93, 1829 ($P = 0.0001\text{ GPa}$) |

Notes:

- Both entries are ambient-condition end-member structures ($T \approx 298\text{ K}$, $P = 1\text{ atm}$). Only `cod_9013272.cif` records the pressure in the CIF tags; the temperatures come from the papers. `cod_9013272.cif` is the ambient point of a high-pressure series, and `cod_9005439.cif` is the flux-grown aegirine end member of a hedenbergite-aegirine series.
- `158083` has the cell and the Fe and Na coordinates of `cod_9005439.cif` ($V = 429.7\text{ \AA}^3$, $y_\text{Fe} = 0.8985$, $y_\text{Na} = 0.2983$) in the AFLOW mirror of the ICSD entry.

File: resources/datasets/experimental/compounds/Aegirine/COD/cod_9005439.cif
#------------------------------------------------------------------------------
#$Date: 2024-04-25 17:59:02 +0300 (Thu, 25 Apr 2024) $
#$Revision: 291351 $
#$URL: file:///home/coder/svn-repositories/_RELOADED_COD/cod-reloaded/cif/9/00/54/9005439.cif $
#------------------------------------------------------------------------------
#
# This file is available in the Crystallography Open Database (COD),
# http://www.crystallography.net/. The original data for this entry
# were provided the American Mineralogist Crystal Structure Database,
# http://rruff.geo.arizona.edu/AMS/amcsd.php
#
# The file may be used within the scientific community so long as
# proper attribution is given to the journal article from which the
# data were obtained.
#
data_9005439
loop_
_publ_author_name
'Redhammer, G. J.'
'Amthauer, G.'
'Lottermoser, W.'
'Treutmann, W.'
_publ_section_title
;
 Synthesis and structural properties of clinopyroxenes of the
 hedenbergite CaFeSi2O6 - aegirine NaFeSi2O6 solid-solution series
 Sample: ae100/F3d
;
_journal_name_full               'European Journal of Mineralogy'
_journal_page_first              105
_journal_page_last               120
_journal_volume                  12
_journal_year                    2000
_chemical_formula_sum            'Fe Na O6 Si2'
_chemical_name_mineral           Aegirine
_space_group_IT_number           15
_symmetry_space_group_name_Hall  '-C 2yc'
_symmetry_space_group_name_H-M   'C 1 2/c 1'
_cell_angle_alpha                90
_cell_angle_beta                 107.316
_cell_angle_gamma                90
_cell_length_a                   9.6543
_cell_length_b                   8.8070
_cell_length_c                   5.2943
_cell_formula_units_Z            4
_cell_volume                     429.748
_database_code_amcsd             0006825
_exptl_crystal_density_diffrn    3.570
_cod_original_formula_sum        'Na Fe Si2 O6'
_cod_database_code               9005439
loop_
_space_group_symop_operation_xyz
x,y,z
1/2+x,1/2+y,z
x,-y,1/2+z
1/2+x,1/2-y,1/2+z
-x,y,1/2-z
1/2-x,1/2+y,1/2-z
-x,-y,-z
1/2-x,1/2-y,-z
loop_
_atom_site_label
_atom_site_fract_x
_atom_site_fract_y
_atom_site_fract_z
_atom_site_U_iso_or_equiv
NaM2 0.00000 0.29830 0.25000 0.00545
FeM1 0.00000 0.89850 0.25000 0.00605
SiT 0.29050 0.08890 0.23240 0.00177
O1 0.11180 0.07720 0.13780 0.01507
O2 0.35990 0.25400 0.30260 0.00747
O3 0.34890 0.01170 0.00760 0.00431
loop_
_cod_related_entry_id
_cod_related_entry_database
_cod_related_entry_code
1 AMCSD 0006825

File: resources/datasets/experimental/compounds/Aegirine/COD/cod_9013272.cif
#------------------------------------------------------------------------------
#$Date: 2024-05-16 09:36:09 +0300 (Thu, 16 May 2024) $
#$Revision: 291877 $
#$URL: file:///home/coder/svn-repositories/_RELOADED_COD/cod-reloaded/cif/9/01/32/9013272.cif $
#------------------------------------------------------------------------------
#
# This file is available in the Crystallography Open Database (COD),
# http://www.crystallography.net/. The original data for this entry
# were provided the American Mineralogist Crystal Structure Database,
# http://rruff.geo.arizona.edu/AMS/amcsd.php
#
# The file may be used within the scientific community so long as
# proper attribution is given to the journal article from which the
# data were obtained.
#
data_9013272
loop_
_publ_author_name
'McCarthy, A. C.'
'Downs, R. T.'
'Thompson, R. M.'
'Redhammer, G. J.'
_publ_section_title
;
 In situ high-pressure single-crystal X-ray study of aegirine, NaFe3+Si2O6,
 and the role of M1 size in clinopyroxene compressibility
 Note: Pressure = 0.0001 GPa
;
_journal_name_full               'American Mineralogist'
_journal_page_first              1829
_journal_page_last               1837
_journal_paper_doi               10.2138/am.2008.2725
_journal_volume                  93
_journal_year                    2008
_chemical_compound_source        Synthetic
_chemical_formula_structural     NaFe(Si2O6)
_chemical_formula_sum            'Fe Na O6 Si2'
_chemical_name_mineral           Aegirine
_space_group_IT_number           15
_symmetry_space_group_name_Hall  '-C 2yc'
_symmetry_space_group_name_H-M   'C 1 2/c 1'
_cell_angle_alpha                90
_cell_angle_beta                 107.436
_cell_angle_gamma                90
_cell_length_a                   9.6539
_cell_length_b                   8.7928
_cell_length_c                   5.2935
_cell_formula_units_Z            4
_cell_volume                     428.692
_database_code_amcsd             0004759
_diffrn_ambient_pressure         100
_exptl_crystal_density_diffrn    3.579
_cod_original_formula_sum        'Na Fe Si2 O6'
_cod_database_code               9013272
loop_
_space_group_symop_operation_xyz
x,y,z
1/2+x,1/2+y,z
x,-y,1/2+z
1/2+x,1/2-y,1/2+z
-x,y,1/2-z
1/2-x,1/2+y,1/2-z
-x,-y,-z
1/2-x,1/2-y,-z
loop_
_atom_site_aniso_label
_atom_site_aniso_U_11
_atom_site_aniso_U_22
_atom_site_aniso_U_33
_atom_site_aniso_U_12
_atom_site_aniso_U_13
_atom_site_aniso_U_23
NaM2 0.01564 0.01077 0.00923 0.00000 -0.00118 0.00000
FeM1 0.00511 0.00501 0.00522 0.00000 0.00134 0.00000
Si 0.00456 0.00517 0.00444 -0.00049 0.00156 -0.00018
O1 0.00533 0.00732 0.00656 -0.00074 0.00163 -0.00018
O2 0.01023 0.00666 0.00933 -0.00242 0.00386 -0.00139
O3 0.00623 0.00944 0.00659 0.00004 0.00191 -0.00173
loop_
_atom_site_label
_atom_site_fract_x
_atom_site_fract_y
_atom_site_fract_z
_atom_site_U_iso_or_equiv
NaM2 0.00000 0.29920 0.25000 0.01294
FeM1 0.00000 0.89878 0.25000 0.00515
Si 0.29072 0.08945 0.23561 0.00469
O1 0.11430 0.07860 0.13760 0.00643
O2 0.35880 0.25580 0.30070 0.00854
O3 0.35200 0.00780 0.01200 0.00741
loop_
_cod_related_entry_id
_cod_related_entry_database
_cod_related_entry_code
1 AMCSD 0004759
