Repository: fzecchi/xasml

# X-ray absorption spectra interpretation with machine learning

Code for the analysis of X-ray absorption spectra using random forests and neural networks.

## Usage

See the `notebooks` and `scripts` folders for usage examples.

# Chalcopyrite (CuFeS2)

## Overview

- **Mineral Name**: Chalcopyrite (IMA approved)
- **Chemical Formula**: CuFeS2 (Copper iron sulfide)
- **Fe Oxidation State**: 3+
- **Coordination Geometry**: Tetrahedral (S:4, site symmetry $\bar{4}$)
- **Symmetry-Inequivalent Fe Sites**: 1, the same in every structure in this folder (Wyckoff `4b` in $I\bar{4}2d$ for the COD structures; the spglib standardization of the MP primitive cell labels the same site `4a`, an equivalent origin choice)
- **Structure**: Tetragonal chalcopyrite-type crystal structure ($I\bar{4}2d$, space group 122), superlattice derivative of the zincblende structure with alternating corner-sharing $\text{CuS}_4$ and $\text{FeS}_4$ tetrahedra.

---

- For conventional XANES and EXAFS calculations, use `LISA/CuFeS2_Fe_80K_111.xdi` (M1). It provides a high-resolution transmission measurement at 80 K ($0.25\text{ eV}$ XANES step) with a simultaneous Fe foil reference channel for absolute energy calibration ($7112.0\text{ eV}$) and an extended EXAFS range to $8956.6\text{ eV}$.
---

### Materials Project

| File | MP ID | Space Group | Lattice Parameters | $d$(Fe-S) |
| :--- | :--- | :--- | :--- | :--- |
| `MP/mp-3497.cif` | `mp-3497` | $I\bar{4}2d$ (122) | $a = 5.2636\text{ \AA}, c = 10.2298\text{ \AA}$ | $2.2335\text{ \AA}$ |

Notes:

- The body-centered tetragonal $I\bar{4}2d$ symmetry of the CIF file matches the experimental chalcopyrite space group at `symprec = 0.01`.
- `MP/mp-3497.json` lists 10 ICSD codes: `2518`, `30289`, `60166`, `80094`, `80095`, `94554`, `261882`, `261883`, `627337`, `627340`. One of them (`2518`) corresponds to the COD entry below; `60166` and `94554` reuse the same cell with idealized S coordinates.
- The `material_id` field in `MP/mp-3497.json` reads `mp-aaaaafen` (scrambled, like the task IDs), so the file content itself does not confirm the `mp-3497` ID. The ID comes from the file name and the download provenance.

### Crystallography Open Database (COD) and ICSD Cross-References

| File | ICSD ID | Space Group | Lattice Parameters | $d$(Fe-S) | Reference |
| :--- | :--- | :--- | :--- | :--- | :--- |
| `COD/cod_9007572.cif` | `2518` | $I\bar{4}2d$ (122) | $a = 5.2890\text{ \AA}, c = 10.4230\text{ \AA}$ | $2.2566\text{ \AA}$ | Hall & Stewart (1973), *Acta Cryst. B* 29, 579 ($T = 298\text{ K}$) |

Notes:

- Ambient-condition end-member structure ($T \approx 298\text{ K}$, $P = 1\text{ atm}$); the CIF has no temperature tag, room temperature comes from the paper.
- `2518` matches the ICSD cell ($a = 5.289$, $c = 10.423\text{ \AA}$) and S coordinate ($x = 0.2574$) mirrored in AFLOW, and Hall & Stewart (1973) is in the MP provenance references. The Knight (2011) and Elliot (2010) entries were removed: `261882` is a high-temperature Knight point ($a = 5.382\text{ \AA}$), and neither paper is in the MP provenance.

---

## Experimental XAS Spectra

| ID | File | Source and date | $T$ | XANES step |
| :--- | :--- | :--- | :--- | :--- |
| M1 | `LISA/CuFeS2_Fe_80K_111.xdi` | BM08-LISA, ESRF, 2024 | 80 K | $0.25\text{ eV}$ |
| M2 | `XASDB/Chalcopyrite_idx9912a.dat` | IDEAS, CLS, 2019 (Industrial Science Group) | RT | $0.50\text{ eV}$ |

Notes:

- Both files carry a foil channel with the derivative maximum at $7112.0\text{ eV}$, so the axes are already calibrated.
- M1: transmission, Athena export without raw counts, $\mu x \approx 2.7$. M2: transmission, $\mu x \approx 0.8$.

File: resources/datasets/experimental/compounds/Chalcopyrite/LISA/CuFeS2_Fe_80K_111.xdi
# XDI/1.0 Demeter/0.9.26
# Beamline.name: BM08-LISA
# Column.1: energy eV
# Column.2: mutrans
# Column.3: murefer
# Element.edge: K
# Element.symbol: Fe
# Facility.name: ESRF
# Facility.xray_source: Bending magnet
# Mono.d_spacing: 3.134692
# Mono.name: Si(111)
# Mono.notes: LNT cooled
# Sample.formula: CuFeS2
# Sample.name: Chalcopyrite, copper iron sulfide
# Sample.reference: Fe metal foil
# Sample.temperature: 80 K
# Scan.start_time: 2024-10-25T22:09:01
# ///
# measured at 80 K
#------------------------
#  energy  mutrans  murefer
  6963.7781        1.8925535       -1.2694844
  6968.6745        1.8882169       -1.2725575
  6973.6119        1.8838238       -1.2757607
  6978.5737        1.8793427       -1.2787829
  6983.5165        1.8749528       -1.2819482
  6988.4408        1.8706116       -1.2852118
  6993.4438        1.8661461       -1.2883923
  6998.4553        1.8617266       -1.2915570
  7003.4618        1.8573314       -1.2948195
  7008.4348        1.8529661       -1.2979548
  7013.4614        1.8485952       -1.3011562
  7018.4148        1.8442929       -1.3043072
  7023.3692        1.8400318       -1.3075464
  7028.2975        1.8358887       -1.3106139
  7033.2937        1.8315210       -1.3139075
  7038.2575        1.8273154       -1.3169390
  7043.2969        1.8229882       -1.3201461
  7048.2849        1.8187986       -1.3232712
  7053.2966        1.8146086       -1.3265289
  7058.2482        1.8105839       -1.3296842
  7063.2456        1.8064574       -1.3327644
  7068.2388        1.8024811       -1.3360749
  7073.2171        1.7985419       -1.3391708
  7078.1173        1.7947541       -1.3421006
  7083.0793        1.7910790       -1.3451195
  7088.0997        1.7875736       -1.3478150
  7093.1301        1.7844643       -1.3503795
  7093.3928        1.7843158       -1.3505662
  7093.6609        1.7841760       -1.3506624
  7093.9162        1.7840004       -1.3508611
  7094.1534        1.7838535       -1.3509659
  7094.4194        1.7837314       -1.3510925
  7094.6678        1.7835856       -1.3511372
  7094.9003        1.7834223       -1.3513037
  7095.1509        1.7833105       -1.3514197
  7095.4106        1.7831568       -1.3515983
  7095.6559        1.7829962       -1.3517236
  7095.8974        1.7828740       -1.3518612
  7096.1577        1.7827587       -1.3518941
  7096.4223        1.7826168       -1.3519910
  7096.6602        1.7824901       -1.3521048
  7096.9269        1.7823862       -1.3522746
  7097.1835        1.7822552       -1.3523333
  7097.4209        1.7821356       -1.3522847
  7097.6648        1.7820309       -1.3523950
  7097.9193        1.7819212       -1.3524569
  7098.1680        1.7818399       -1.3524807
  7098.4002        1.7817198       -1.3524630
  7098.6628        1.7816429       -1.3524952
  7098.9115        1.7815742       -1.3525911
  7099.1469        1.7814802       -1.3525828
  7099.3957        1.7813907       -1.3526301
  7099.6557        1.7812997       -1.3525975
  7099.9072        1.7812240       -1.3525751
  7100.1474        1.7811405       -1.3526819
  7100.4016        1.7810916       -1.3526934
  7100.6660        1.7810238       -1.3526784
  7100.8972        1.7809813       -1.3526751
  7101.1296        1.7809169       -1.3526175
  7101.4025        1.7808773       -1.3526068
  7101.6413        1.7808783       -1.3524819
  7101.8604        1.7808530       -1.3524346
  7102.1302        1.7808160       -1.3524172
  7102.3893        1.7808230       -1.3523343
  7102.6073        1.7807941       -1.3522266
  7102.8654        1.7807621       -1.3521198
  7103.1439        1.7807848       -1.3519430
  7103.3860        1.7807898       -1.3518125
  7103.6164        1.7808113       -1.3516732
  7103.8938        1.7808395       -1.3515709
  7104.1477        1.7809152       -1.3514225
  7104.3664        1.7809845       -1.3512203
  7104.6252        1.7810150       -1.3509828
  7104.8898        1.7811123       -1.3506062
  7105.1053        1.7812463       -1.3503847
  7105.3471        1.7813710       -1.3500417
  7105.6209        1.7814844       -1.3497538
  7105.8541        1.7816314       -1.3493800
  7106.0889        1.7818160       -1.3488860
  7106.3548        1.7820165       -1.3483914
  7106.6078        1.7822900       -1.3478958
  7106.8454        1.7825467       -1.3472184
  7107.0968        1.7828495       -1.3464221
  7107.3542        1.7832148       -1.3456876
  7107.6004        1.7836275       -1.3448933
  7107.8332        1.7841031       -1.3439475
  7108.0794        1.7845902       -1.3428154
  7108.3422        1.7852085       -1.3413674
  7108.5579        1.7858509       -1.3399032
  7108.8047        1.7866957       -1.3380603
  7109.0767        1.7876290       -1.3358252
  7109.3058        1.7886951       -1.3332794
  7109.5425        1.7899877       -1.3301377
  7109.8129        1.7916241       -1.3259845
  7110.0592        1.7934903       -1.3208325
  7110.2938        1.7958672       -1.3137640
  7110.5455        1.7989144       -1.3039868
  7110.8026        1.8027016       -1.2911227
  7111.0453        1.8079581       -1.2725758
  7111.2783        1.8148726       -1.2486401
  7111.5258        1.8239202       -1.2204667
  7111.7846        1.8373626       -1.1864193
  7112.0000        1.8539243       -1.1547161
  7112.2465        1.8761870       -1.1226582
  7112.5209        1.9015747       -1.0932575
  7112.7476        1.9220508       -1.0703984
  7112.9845        1.9354487       -1.0494828
  7113.2579        1.9379063       -1.0305473
  7113.5050        1.9310538       -1.0146784
  7113.7420        1.9195376      -0.99940913
  7114.0004        1.9073963      -0.98486899
  7114.2567        1.8972588      -0.97177275
  7114.4948        1.8888352      -0.95919050
  7114.7152        1.8831862      -0.94882118
  7114.9844        1.8793345      -0.93881606
  7115.2397        1.8780859      -0.93061724
  7115.4558        1.8791534      -0.92461629
  7115.7069        1.8828114      -0.91973307
  7115.9772        1.8894039      -0.91604558
  7116.1977        1.8984296      -0.91331654
  7116.4317        1.9116203      -0.91075466
  7116.6806        1.9283120      -0.90799981
  7116.9430        1.9511947      -0.90392926
  7117.1791        1.9780931      -0.89826308
  7117.4153        2.0061635      -0.89069055
  7117.6911        2.0389399      -0.87907965
  7117.9144        2.0684703      -0.86561418
  7118.1517        2.0988476      -0.84848996
  7118.4206        2.1285932      -0.82838509
  7118.6622        2.1561013      -0.80779768
  7118.8942        2.1860268      -0.78522963
  7119.1455        2.2190492      -0.76201640
  7119.4005        2.2548637      -0.73922421
  7119.6422        2.2968376      -0.71463495
  7119.8667        2.3390030      -0.69082533
  7120.1385        2.3865636      -0.66395406
  7120.4006        2.4328630      -0.63612117
  7120.6187        2.4703123      -0.61057113
  7120.8744        2.5038186      -0.58281682
  7121.1312        2.5270132      -0.55676453
  7121.3698        2.5413577      -0.53091560
  7121.6073        2.5472875      -0.50714372
  7121.8593        2.5475200      -0.48584375
  7122.1162        2.5445636      -0.46483451
  7122.3322        2.5411156      -0.44722264
  7122.5849        2.5379648      -0.42970257
  7122.8574        2.5364194      -0.41267549
  7123.0821        2.5371661      -0.39823769
  7123.3272        2.5405353      -0.38325437
  7123.5885        2.5465866      -0.36970002
  7123.8547        2.5562224      -0.35605436
  7124.0795        2.5675112      -0.34433590
  7124.3473        2.5823111      -0.33200264
  7124.6258        2.5993019      -0.32014094
  7124.8507        2.6155630      -0.30993106
  7125.0997        2.6328550      -0.29928824
  7125.3606        2.6486560      -0.28973834
  7125.6129        2.6637170      -0.27952354
  7125.8496        2.6765670      -0.26986163
  7126.0998        2.6872148      -0.26068642
  7126.3705        2.6974221      -0.25060820
  7126.5938        2.7059239      -0.24093500
  7126.8478        2.7146540      -0.23060357
  7127.1104        2.7228787      -0.22007775
  7127.3629        2.7315093      -0.20852611
  7127.6051        2.7399578      -0.19657364
  7127.8608        2.7479359      -0.18433082
  7128.1262        2.7565340      -0.17055518
  7128.3443        2.7642695      -0.15724548
  7128.5952        2.7724426      -0.14275951
  7128.8515        2.7801161      -0.12812615
  7129.0922        2.7878834      -0.11289910
  7129.3270        2.7952556      -0.97782754E-01
  7129.5801        2.8020028      -0.82912315E-01
  7129.8468        2.8088180      -0.67687406E-01
  7130.0687        2.8144595      -0.54698980E-01
  7130.3289        2.8199708      -0.41809566E-01
  7130.5956        2.8246166      -0.31324750E-01
  7130.8461        2.8288626      -0.22618457E-01
  7131.0767        2.8323150      -0.17211314E-01
  7131.3580        2.8359578      -0.14483227E-01
  7131.6183        2.8394075      -0.15289258E-01
  7131.8398        2.8426596      -0.18689652E-01
  7132.1012        2.8463304      -0.25150502E-01
  7132.3578        2.8502274      -0.33304162E-01
  7132.5977        2.8544135      -0.44004066E-01
  7132.8284        2.8584245      -0.54938595E-01
  7133.1098        2.8630893      -0.68365423E-01
  7133.3492        2.8672997      -0.81119660E-01
  7133.5930        2.8715775      -0.94514706E-01
  7133.8469        2.8754232      -0.10688236
  7134.1247        2.8793769      -0.12011538
  7134.3652        2.8830587      -0.13168261
  7134.6026        2.8863754      -0.14161914
  7134.8825        2.8898628      -0.15157012
  7135.1134        2.8929374      -0.15964848
  7135.3519        2.8957944      -0.16717747
  7135.6000        2.8980069      -0.17334501
  7135.8639        2.8998380      -0.17879581
  7136.0819        2.9007320      -0.18312600
  7136.3372        2.9007877      -0.18687122
  7136.6000        2.9000184      -0.18939352
  7136.8537        2.8983981      -0.19110302
  7137.0852        2.8962510      -0.19185749
  7137.3670        2.8935469      -0.19194192
  7137.6369        2.8905570      -0.19101982
  7137.8632        2.8877915      -0.18934610
  7138.1315        2.8847448      -0.18704723
  7138.3934        2.8818617      -0.18404604
  7138.6364        2.8789453      -0.18019456
  7138.8675        2.8762882      -0.17672035
  7139.1478        2.8733811      -0.17229578
  7139.3887        2.8707078      -0.16779743
  7139.6286        2.8678871      -0.16301323
  7139.8819        2.8651033      -0.15880427
  7140.1596        2.8622164      -0.15449029
  7140.3898        2.8595975      -0.15084629
  7140.6502        2.8569572      -0.14709650
  7140.9188        2.8546007      -0.14394594
  7141.1755        2.8521597      -0.14125139
  7141.4041        2.8502797      -0.13953568
  7141.6830        2.8484084      -0.13824005
  7141.9327        2.8469351      -0.13758443
  7142.1695        2.8457301      -0.13772671
  7142.4074        2.8448026      -0.13815962
  7142.6842        2.8441870      -0.13897662
  7142.9123        2.8439357      -0.14043221
  7143.9891        2.8451574      -0.14704204
  7145.1229        2.8495160      -0.14994903
  7146.2301        2.8542799      -0.14298489
  7147.3523        2.8564668      -0.12496162
  7148.5306        2.8517082      -0.10004049
  7149.7006        2.8374642      -0.78670897E-01
  7150.8689        2.8158422      -0.64680191E-01
  7152.1118        2.7932257      -0.55693404E-01
  7153.3254        2.7737140      -0.49511835E-01
  7154.5861        2.7543105      -0.48665665E-01
  7155.8472        2.7343625      -0.53733175E-01
  7157.0919        2.7141339      -0.60394829E-01
  7158.4398        2.6944948      -0.64959573E-01
  7159.7545        2.6783641      -0.66211952E-01
  7161.0876        2.6668347      -0.67723264E-01
  7162.4332        2.6589123      -0.71948163E-01
  7163.8022        2.6551346      -0.78870821E-01
  7165.2126        2.6569357      -0.86117613E-01
  7166.6202        2.6622439      -0.92158808E-01
  7168.0623        2.6677513      -0.96494245E-01
  7169.5332        2.6727697      -0.10183346
  7170.9846        2.6786090      -0.10969902
  7172.5326        2.6860197      -0.12253027
  7174.0573        2.6921137      -0.13940031
  7175.5745        2.6981680      -0.15920765
  7177.1159        2.7057707      -0.18023956
  7178.7076        2.7164131      -0.19789523
  7180.3181        2.7295228      -0.20777073
  7181.9425        2.7431849      -0.20889890
  7183.5961        2.7552933      -0.20474298
  7185.2735        2.7648519      -0.19524024
  7186.9797        2.7728594      -0.17919639
  7188.6856        2.7787019      -0.16018003
  7190.4466        2.7811009      -0.13905470
  7192.1909        2.7803465      -0.11735040
  7193.9592        2.7776703      -0.10153138
  7195.7081        2.7745274      -0.10028782
  7197.5089        2.7708222      -0.11229019
  7199.3003        2.7666128      -0.13295044
  7201.1426        2.7618081      -0.15836554
  7202.9771        2.7555195      -0.18621870
  7204.8572        2.7462834      -0.21552613
  7206.7201        2.7347707      -0.23682734
  7208.6104        2.7215627      -0.24120802
  7210.5096        2.7084054      -0.22120714
  7212.4550        2.6968592      -0.17513388
  7214.4064        2.6881980      -0.11287362
  7216.3441        2.6827076      -0.50761485E-01
  7218.3126        2.6794530      -0.14525608E-02
  7220.3194        2.6759606       0.25025417E-01
  7222.3981        2.6701477       0.22664032E-01
  7224.4282        2.6616133      -0.75030350E-02
  7226.5122        2.6507037      -0.55371045E-01
  7228.6041        2.6393076      -0.10877599
  7230.6600        2.6287776      -0.16206046
  7232.8077        2.6202416      -0.21253923
  7234.9228        2.6160717      -0.25142444
  7237.0736        2.6179786      -0.27556872
  7239.2847        2.6252424      -0.28451709
  7241.4421        2.6341336      -0.28060475
  7243.7150        2.6421963      -0.26621780
  7245.9158        2.6486534      -0.24839661
  7248.1950        2.6550212      -0.23395612
  7250.4667        2.6623606      -0.22968152
  7252.7673        2.6708513      -0.23598845
  7255.0850        2.6794726      -0.24713383
  7257.4093        2.6855690      -0.25334029
  7259.7871        2.6873191      -0.24889995
  7262.1498        2.6849711      -0.23826683
  7264.5387        2.6796886      -0.22896753
  7266.9304        2.6718847      -0.22156237
  7269.3114        2.6625260      -0.21106116
  7271.7535        2.6530095      -0.19290243
  7274.2287        2.6443752      -0.17512707
  7276.7164        2.6366343      -0.16536947
  7279.2295        2.6300012      -0.15882004
  7281.7781        2.6248926      -0.14831519
  7284.3449        2.6220644      -0.13467014
  7286.9779        2.6210023      -0.12253222
  7289.6354        2.6193740      -0.12111367
  7292.2639        2.6152362      -0.13945027
  7294.9339        2.6090061      -0.17303491
  7297.6348        2.6019494      -0.21074163
  7300.3253        2.5956276      -0.24303178
  7303.0224        2.5899275      -0.26840156
  7305.7068        2.5841635      -0.28665691
  7308.4364        2.5766467      -0.29778430
  7311.1937        2.5679239      -0.30141955
  7313.9321        2.5597635      -0.30142933
  7316.6987        2.5530488      -0.30276711
  7319.5012        2.5478735      -0.30519030
  7322.3218        2.5445421      -0.30726866
  7325.1520        2.5434497      -0.30910446
  7328.0245        2.5444331      -0.31052652
  7330.9164        2.5475437      -0.31455834
  7333.8730        2.5507988      -0.32276052
  7336.8337        2.5538291      -0.33176715
  7339.7598        2.5552434      -0.33480863
  7342.7358        2.5553522      -0.32936142
  7345.7475        2.5548444      -0.31354338
  7348.7544        2.5542902      -0.29337254
  7351.7615        2.5540645      -0.27469130
  7354.7850        2.5531673      -0.25846936
  7357.7990        2.5502404      -0.24467775
  7360.8104        2.5450648      -0.23246380
  7363.8664        2.5379924      -0.22439406
  7366.9590        2.5299105      -0.22344699
  7370.0809        2.5214503      -0.23148826
  7373.2506        2.5138673      -0.25016655
  7376.4174        2.5079207      -0.28035423
  7379.5621        2.5035043      -0.31842674
  7382.7646        2.4998226      -0.35453972
  7385.9386        2.4957199      -0.37725182
  7389.1881        2.4910994      -0.38420306
  7392.4301        2.4862311      -0.38133396
  7395.7599        2.4813041      -0.37524353
  7399.0276        2.4767130      -0.37270913
  7402.3496        2.4724963      -0.37413078
  7405.6520        2.4685563      -0.37599004
  7408.9860        2.4651640      -0.37611766
  7412.3494        2.4608782      -0.37652664
  7415.6733        2.4570446      -0.37712361
  7419.0571        2.4526845      -0.37989504
  7422.4499        2.4479463      -0.38605888
  7425.8600        2.4434448      -0.39466426
  7429.3321        2.4398270      -0.39977384
  7432.7858        2.4371098      -0.40051706
  7436.2398        2.4348341      -0.39921582
  7439.7414        2.4325516      -0.39379798
  7443.2322        2.4303106      -0.38447777
  7446.7377        2.4280589      -0.37427870
  7450.3280        2.4258147      -0.36804858
  7453.9101        2.4236136      -0.36696268
  7457.5337        2.4212775      -0.36881932
  7461.1686        2.4186691      -0.37253035
  7464.7823        2.4160168      -0.37914693
  7468.4085        2.4133109      -0.38998194
  7472.0954        2.4101605      -0.40325238
  7475.8110        2.4064214      -0.41529797
  7479.5185        2.4020708      -0.42420733
  7483.2389        2.3970846      -0.43316767
  7487.0012        2.3914687      -0.44400426
  7490.7907        2.3857162      -0.45483878
  7494.5944        2.3802049      -0.46242901
  7498.4254        2.3748495      -0.46518599
  7502.2479        2.3696024      -0.46458498
  7506.0882        2.3642249      -0.46344663
  7509.9734        2.3588197      -0.46419749
  7513.8850        2.3536750      -0.46687464
  7517.7865        2.3489997      -0.47069443
  7521.6909        2.3449192      -0.47382938
  7525.6037        2.3413640      -0.47558989
  7529.5449        2.3381287      -0.47612256
  7533.4958        2.3349074      -0.47692088
  7537.5157        2.3315053      -0.47920673
  7541.5111        2.3280557      -0.48279214
  7545.5490        2.3244799      -0.48649533
  7549.6514        2.3208919      -0.48949708
  7553.7050        2.3172774      -0.49020793
  7557.7735        2.3136401      -0.48826986
  7561.9019        2.3099021      -0.48619998
  7566.0124        2.3061849      -0.48645180
  7570.1056        2.3027294      -0.49031852
  7574.2382        2.2994246      -0.49731895
  7578.4336        2.2960120      -0.50638181
  7582.6259        2.2924182      -0.51600527
  7586.8150        2.2885646      -0.52365350
  7590.9843        2.2846384      -0.52884243
  7595.2629        2.2805556      -0.53159391
  7599.6018        2.2764574      -0.53351909
  7603.9273        2.2725755      -0.53642168
  7608.3246        2.2686350      -0.54110503
  7612.6475        2.2646911      -0.54650606
  7617.0119        2.2606012      -0.55114990
  7621.3321        2.2564870      -0.55319627
  7625.6579        2.2521614      -0.55433623
  7630.0149        2.2452865      -0.55492010
  7634.3659        2.2419814      -0.56068159
  7638.8159        2.2369393      -0.56636533
  7643.2992        2.2319600      -0.57259140
  7647.8485        2.2270357      -0.57776742
  7652.3491        2.2223198      -0.58172100
  7656.9532        2.2177933      -0.58482147
  7661.5319        2.2134790      -0.58728703
  7666.1832        2.2093336      -0.58870223
  7670.8592        2.2057358      -0.58797073
  7675.4739        2.2013856      -0.59032928
  7680.1352        2.1975891      -0.59168038
  7684.7760        2.1938590      -0.59392758
  7689.4213        2.1902105      -0.59771804
  7694.1500        2.1863726      -0.60274107
  7698.8576        2.1826963      -0.60744291
  7703.6104        2.1789463      -0.61212263
  7708.4320        2.1751123      -0.61643611
  7713.2820        2.1711076      -0.62222748
  7718.1447        2.1672337      -0.62718109
  7723.0239        2.1631831      -0.63206339
  7727.8783        2.1591149      -0.63562776
  7732.7474        2.1549028      -0.63887483
  7737.6368        2.1506332      -0.64214807
  7742.4777        2.1464435      -0.64568521
  7747.3510        2.1421481      -0.64930163
  7752.2705        2.1378438      -0.65254193
  7757.2452        2.1334702      -0.65596529
  7762.2072        2.1291436      -0.66025010
  7767.1482        2.1247661      -0.66476667
  7772.1221        2.1203512      -0.66937570
  7777.1690        2.1157952      -0.67378019
  7782.2479        2.1113041      -0.67774691
  7787.3304        2.1067933      -0.68131101
  7792.4173        2.1023799      -0.68495779
  7797.4986        2.0978128      -0.68806377
  7802.6395        2.0932672      -0.69102133
  7807.7236        2.0888779      -0.69394944
  7812.8400        2.0844634      -0.69673717
  7818.0148        2.0801564      -0.70019584
  7823.2542        2.0758900      -0.70338712
  7828.5526        2.0715824      -0.70677802
  7833.8708        2.0672795      -0.71018855
  7839.1736        2.0630446      -0.71365815
  7844.4831        2.0588499      -0.71736108
  7849.8487        2.0546543      -0.72125378
  7855.1752        2.0505818      -0.72518245
  7860.4827        2.0466116      -0.72918582
  7865.8558        2.0424806      -0.73355649
  7871.2603        2.0383441      -0.73789774
  7876.6719        2.0342833      -0.74221307
  7882.1375        2.0301078      -0.74652050
  7887.6330        2.0258712      -0.75057885
  7893.1183        2.0215729      -0.75449953
  7898.6143        2.0172986      -0.75854388
  7904.1669        2.0130263      -0.76261455
  7909.6594        2.0085760      -0.76704542
  7915.1477        2.0042720      -0.77028141
  7920.6748        1.9998975      -0.77406727
  7926.2152        1.9955683      -0.77793526
  7931.8126        1.9911567      -0.78174070
  7937.3611        1.9867654      -0.78503088
  7942.9768        1.9823714      -0.78827285
  7948.5974        1.9779350      -0.79148623
  7954.2648        1.9735397      -0.79488271
  7959.9676        1.9690492      -0.79854466
  7965.6436        1.9646782      -0.80216707
  7971.3028        1.9604071      -0.80556421
  7977.0438        1.9560549      -0.80882830
  7982.6810        1.9518247      -0.81216676
  7988.3633        1.9477576      -0.81569289
  7994.1768        1.9432487      -0.81984730
  7999.9929        1.9389728      -0.82352340
  8005.8082        1.9346822      -0.82720638
  8011.5938        1.9304626      -0.83111295
  8017.4210        1.9262791      -0.83500475
  8023.2845        1.9220616      -0.83883002
  8029.1672        1.9177431      -0.84282365
  8035.0843        1.9135404      -0.84663326
  8040.9690        1.9093883      -0.85056918
  8046.8688        1.9051839      -0.85430778
  8052.8171        1.9009752      -0.85869880
  8058.7404        1.8967470      -0.86240932
  8064.7528        1.8924286      -0.86650996
  8070.8245        1.8881293      -0.87038159
  8076.8896        1.8838241      -0.87467414
  8082.9816        1.8794477      -0.87836907
  8089.0237        1.8750712      -0.88195076
  8095.1977        1.8706604      -0.88523975
  8101.2894        1.8663144      -0.88851891
  8107.3956        1.8618438      -0.89198751
  8113.5444        1.8574740      -0.89539657
  8119.6597        1.8530478      -0.89895424
  8125.8581        1.8486208      -0.90292305
  8132.0245        1.8441446      -0.90659751
  8138.2282        1.8397173      -0.91006768
  8144.4594        1.8352994      -0.91348493
  8150.7452        1.8308340      -0.91752994
  8156.9812        1.8264539      -0.92106460
  8163.2699        1.8221105      -0.92471093
  8169.5893        1.8177429      -0.92840975
  8175.9531        1.8133424      -0.93254546
  8182.2591        1.8090917      -0.93637925
  8188.5931        1.8047453      -0.93997728
  8195.1025        1.8003218      -0.94400605
  8201.5218        1.7959613      -0.94776374
  8208.0236        1.7916289      -0.95153111
  8214.4580        1.7873020      -0.95535223
  8220.8703        1.7830128      -0.95923106
  8227.2863        1.7787431      -0.96311154
  8233.6184        1.7745166      -0.96680118
  8240.1509        1.7701867      -0.97063745
  8246.6600        1.7658869      -0.97439832
  8253.2839        1.7614896      -0.97796900
  8259.9203        1.7571051      -0.98166186
  8266.5384        1.7527287      -0.98534373
  8273.2804        1.7483334      -0.98912922
  8280.0182        1.7438998      -0.99288336
  8286.6600        1.7394945      -0.99654384
  8293.3121        1.7351252       -1.0001124
  8300.0755        1.7306675       -1.0038912
  8306.8030        1.7262146       -1.0076191
  8313.5447        1.7218439       -1.0112129
  8320.4089        1.7173306       -1.0149045
  8327.2796        1.7128807       -1.0185991
  8334.1755        1.7084137       -1.0217844
  8341.0398        1.7040255       -1.0252341
  8347.8949        1.6996939       -1.0286171
  8354.7646        1.6953186       -1.0315545
  8361.6482        1.6909068       -1.0356427
  8368.4864        1.6865282       -1.0396193
  8375.4069        1.6821312       -1.0434435
  8382.3873        1.6777523       -1.0472433
  8389.3548        1.6734025       -1.0509168
  8396.3290        1.6690856       -1.0544273
  8403.3401        1.6646902       -1.0582863
  8410.4035        1.6603096       -1.0622088
  8417.4897        1.6559319       -1.0660723
  8424.5608        1.6515766       -1.0698519
  8431.5497        1.6473244       -1.0735407
  8438.5925        1.6430233       -1.0772264
  8445.7469        1.6387048       -1.0809938
  8452.8769        1.6344507       -1.0846601
  8460.1291        1.6300144       -1.0885256
  8467.3719        1.6256287       -1.0922764
  8474.6528        1.6212286       -1.0960614
  8481.9011        1.6168824       -1.0996872
  8489.2132        1.6124529       -1.1035122
  8496.5034        1.6080619       -1.1072985
  8503.7996        1.6037371       -1.1109852
  8511.2003        1.5993287       -1.1146829
  8518.5847        1.5949515       -1.1185710
  8525.9667        1.5905661       -1.1223201
  8533.3400        1.5862339       -1.1260402
  8540.7499        1.5818696       -1.1297471
  8548.1974        1.5776047       -1.1333541
  8555.7054        1.5730496       -1.1373482
  8563.1309        1.5687191       -1.1411541
  8570.6147        1.5643046       -1.1447437
  8578.0653        1.5600088       -1.1485076
  8585.5474        1.5556867       -1.1524805
  8592.9930        1.5513794       -1.1561595
  8600.5091        1.5470780       -1.1597069
  8608.0507        1.5427959       -1.1636042
  8615.6226        1.5384445       -1.1674710
  8623.1818        1.5341776       -1.1710946
  8630.7275        1.5299161       -1.1745029
  8638.2532        1.5257133       -1.1783391
  8645.7666        1.5214951       -1.1820328
  8653.3201        1.5172801       -1.1854194
  8661.0128        1.5131137       -1.1889452
  8668.6719        1.5087746       -1.1930157
  8676.3765        1.5045202       -1.1965467
  8683.9899        1.5002910       -1.1998689
  8691.7111        1.4960746       -1.2036633
  8699.4416        1.4918713       -1.2079537
  8707.2172        1.4876075       -1.2108349
  8714.9638        1.4835623       -1.2145391
  8722.7181        1.4788834       -1.2195611
  8730.4980        1.4747967       -1.2219144
  8738.3086        1.4706177       -1.2251505
  8746.1665        1.4664163       -1.2291952
  8754.0932        1.4621364       -1.2329290
  8761.9926        1.4578861       -1.2365636
  8769.9265        1.4536390       -1.2402162
  8777.8578        1.4494243       -1.2439126
  8785.8594        1.4451759       -1.2477398
  8793.8086        1.4410286       -1.2498818
  8801.7852        1.4368189       -1.2518688
  8809.7416        1.4326518       -1.2544986
  8817.7612        1.4284430       -1.2563705
  8825.7339        1.4242572       -1.2577708
  8833.8220        1.4201146       -1.2573632
  8841.8960        1.4160001       -1.2576781
  8849.9447        1.4118900       -1.2642132
  8857.9655        1.4076739       -1.2567624
  8866.0789        1.4036218       -1.2561000
  8874.2398        1.3995975       -1.2564700
  8882.3763        1.3954242       -1.2539928
  8890.5978        1.3912766       -1.2518424
  8898.8774        1.3872490       -1.2489957
  8907.1781        1.3831140       -1.2439568
  8915.4536        1.3790860       -1.2398606
  8923.7175        1.3751443       -1.2332352
  8931.8796        1.3713845       -1.2277620
  8940.0277        1.3679144       -1.2423860
  8948.2411        1.3645036       -1.2236500
  8956.5857        1.3613568       -1.2088096
