Repository: fzecchi/xasml

# X-ray absorption spectra interpretation with machine learning

Code for the analysis of X-ray absorption spectra using random forests and neural networks.

## Usage

See the `notebooks` and `scripts` folders for usage examples.

# Epidote (Ca2Al2Fe(SiO4)(Si2O7)O(OH))

## Overview

- **Mineral Name**: Epidote (IMA approved)
- **Chemical Formula**: Ca2Al2Fe(SiO4)(Si2O7)O(OH), or Ca2Al2FeSi3O12(OH) (calcium aluminium iron sorosilicate hydroxide)
- **Fe Oxidation State**: Fe3+
- **Coordination Geometry**: Distorted octahedral (O:6, site symmetry $m$)
- **Symmetry-Inequivalent Fe Sites**: 1 (Wyckoff `2e`, the M3 site in $P2_1/m$), the same in every structure in this folder
- **Structure**: Monoclinic epidote structure ($P2_1/m$, space group 11) with edge-sharing chains of AlO6 octahedra (M1, M2) along $b$, the larger M3 octahedron attached to the M2 chain and occupied by Fe3+, linked by SiO4 and Si2O7 groups; Ca occupies the A1 and A2 sites.

---

### Materials Project

| File | MP ID | Space Group | Lattice Parameters | $d$(Fe-O) |
| :--- | :--- | :--- | :--- | :--- |
| `MP/mp-696825.cif` | `mp-696825` | $P2_1/m$ (11) | $a = 9.0083\text{ \AA}, b = 5.7150\text{ \AA}, c = 10.2594\text{ \AA}, \beta = 115.37^\circ$ | $1.9097$ to $2.2700\text{ \AA}$ (mean $2.0814\text{ \AA}$) |

Notes:

- The monoclinic $P2_1/m$ symmetry of the CIF file matches the experimental epidote space group at `symprec = 0.01`, with Fe on `2e` (site symmetry $m$). The CIF stores a 44-atom $P1$ cell; the table gives the spglib standard cell. `MP/mp-696825.json` puts the structure $0.011\text{ eV/atom}$ above the hull (`is_stable: false`).
- `MP/mp-696825.json` lists 2 ICSD codes: `34209`, `63661`. They are the Nozik et al. (1978) and Kvick et al. (1988) neutron refinements (the two references in the MP provenance); neither is in COD.
- The `material_id` field in `MP/mp-696825.json` reads `mp-aaabnquz` (scrambled), so the file content itself does not confirm the `mp-696825` ID.

### Crystallography Open Database (COD) and ICSD Cross-References

| File | ICSD ID | Space Group | Lattice Parameters | $d$(Fe-O) | Reference |
| :--- | :--- | :--- | :--- | :--- | :--- |
| `COD/cod_1529622.cif` | none in MP | $P2_1/m$ (11) | $a = 8.91\text{ \AA}, b = 5.63\text{ \AA}, c = 10.25\text{ \AA}, \beta = 115.4^\circ$ | $1.92$ to $2.22\text{ \AA}$ (mean $2.04\text{ \AA}$) | Belov & Rumanova (1953), *Dokl. Akad. Nauk SSSR* 89, 853 |

Notes:

- COD has no modern refinement of end-member epidote. The three entries with the end-member formula are Ito (1947), Belov & Rumanova (1953) and Ito et al. (1954), all photographic work with two-decimal coordinates; the modern entries (Giuli 1999, Nagashima 2010) are Al-Fe disordered compositions ($\text{Fe} \le 0.91$ per formula unit). `cod_1529622.cif` is kept as the ordered end-member placeholder: it has no H atom and no temperature tag, and its cell ($V = 464.5\text{ \AA}^3$) matches neither ICSD entry in the AFLOW mirror (`34209`: $a = 8.913$, $b = 5.643$, $c = 10.179\text{ \AA}$, $\beta = 115.12^\circ$; `63661`: $a = 8.893$, $b = 5.630$, $c = 10.150\text{ \AA}$, $\beta = 115.36^\circ$).
- Natural epidote always has Al on part of M3 and some Fe on M1; the end-member composition is an idealization.

---

## Experimental XAS Spectra

| ID | File (XASDB duplicate) | Source and date | $T$ | XANES step |
| :--- | :--- | :--- | :--- | :--- |
| M1 | `NIST/Fe-Epidote.xdi`<br>(`XASDB/Epidote_idf4lca4.dat`) | BMM, NSLS-II, 2023 (Ravel) | RT | $0.30\text{ eV}$ |

Notes:

- `XASDB/Epidote_idf4lca4.dat`: XASDB copy of `NIST/Fe-Epidote.xdi` (same energy, $I_0$, $I_t$, $I_r$) plus a min-max scaled `Mutrans` column.
- Fe foil reference channel, derivative maximum $7111.6\text{ eV}$.

File: resources/datasets/experimental/compounds/Epidote/COD/cod_1529622.cif
#------------------------------------------------------------------------------
#$Date: 2016-02-13 21:28:24 +0200 (Sat, 13 Feb 2016) $
#$Revision: 176429 $
#$URL: file:///home/coder/svn-repositories/_RELOADED_COD/cod-reloaded/cif/1/52/96/1529622.cif $
#------------------------------------------------------------------------------
#
# This file is available in the Crystallography Open Database (COD),
# http://www.crystallography.net/
#
# All data on this site have been placed in the public domain by the
# contributors.
#
data_1529622
loop_
_publ_author_name
'Belov, N.V.'
'Rumanova, I.M.'
_publ_section_title
;
 The crystal structure of epidote Ca2 Al2 Fe Si3 O12 (O H)
;
_journal_name_full               'Doklady Akademii Nauk SSSR'
_journal_page_first              853
_journal_page_last               856
_journal_volume                  89
_journal_year                    1953
_chemical_formula_sum            'Al2 Ca2 Fe H O13 Si3'
_chemical_name_systematic        'Ca2 Al2 Fe (Si O4)3 (O H)'
_space_group_IT_number           11
_symmetry_space_group_name_Hall  '-P 2yb'
_symmetry_space_group_name_H-M   'P 1 21/m 1'
_cell_angle_alpha                90
_cell_angle_beta                 115.4
_cell_angle_gamma                90
_cell_formula_units_Z            2
_cell_length_a                   8.91
_cell_length_b                   5.63
_cell_length_c                   10.25
_cell_volume                     464.471
_citation_journal_id_ASTM        DANKAS
_cod_data_source_file            Belov_DANKAS_1953_1995.cif
_cod_data_source_block           H1Al2Ca2Fe1O13Si3
_cod_original_cell_volume        464.4713
_cod_original_formula_sum        'H1 Al2 Ca2 Fe1 O13 Si3'
_cod_database_code               1529622
loop_
_symmetry_equiv_pos_as_xyz
x,y,z
-x,y+1/2,-z
-x,-y,-z
x,-y-1/2,z
loop_
_atom_site_label
_atom_site_type_symbol
_atom_site_fract_x
_atom_site_fract_y
_atom_site_fract_z
_atom_site_occupancy
_atom_site_U_iso_or_equiv
Al2 Al+3 0 0 0.5 1 0.0
O6 O-2 0.07 0.75 0.415 1 0.0
O2 O-2 0.309 0 0.358 1 0.0
Si3 Si+4 0.185 0.75 0.318 1 0.0
Fe1 Fe+3 0.296 0.25 0.226 1 0.0
O4 O-2 0.046 0.25 0.131 1 0.0
O8 O-2 0.535 0.25 0.31 1 0.0
Si2 Si+4 0.685 0.25 0.278 1 0.0
Si1 Si+4 0.338 0.75 0.048 1 0.0
O3 O-2 0.8 0 0.336 1 0.0
Al1 Al+3 0 0 0 1 0.0
O5 O-2 0.035 0.75 0.142 1 0.0
O1 O-2 0.233 0 0.042 1 0.0
Ca2 Ca+2 0.605 0.75 0.422 1 0.0
Ca1 Ca+2 0.76 0.75 0.15 1 0.0
O9 O-2 0.628 0.25 0.1 1 0.0
O10 O-2 0.07 0.25 0.415 1 0.0
O7 O-2 0.515 0.75 0.185 1 0.0
