Repository: fzecchi/xasml

# X-ray absorption spectra interpretation with machine learning

Code for the analysis of X-ray absorption spectra using random forests and neural networks.

## Usage

See the `notebooks` and `scripts` folders for usage examples.

# Goethite ($\alpha$-FeO(OH))

## Overview

- **Mineral Name**: Goethite (IMA approved)
- **Chemical Formula**: $\alpha$-FeO(OH) or FeHO2 (Iron(III) oxide-hydroxide)
- **Fe Oxidation State**: Fe3+
- **Coordination Geometry**: Distorted octahedral (O:6, site symmetry $m$, 3 O and 3 OH ligands)
- **Symmetry-Inequivalent Fe Sites**: 1 (Wyckoff `4c` in $Pnma$)
- **Structure**: Diaspore-type orthorhombic crystal structure ($Pnma$, space group 62) with double chains of edge-sharing FeO3(OH)3 octahedra linked by hydrogen bonds.

---

- For conventional XANES calculations, use `NIST/Fe-Goethite.xdi` (M1). It is the primary reference measurement combining raw $\mu$, a simultaneous Fe foil reference channel for absolute energy calibration ($7112.0\text{ eV}$), and a dense XANES grid ($0.30\text{ eV}$ step).
---

### Materials Project

| File | MP ID | Space Group | Lattice Parameters | $d$(Fe-O) |
| :--- | :--- | :--- | :--- | :--- |
| `MP/mp-605437.cif` | `mp-605437` | $Pbnm$ (62) | $a = 4.6041\text{ \AA}, b = 9.9665\text{ \AA}, c = 3.0306\text{ \AA}$ | $2.0371\text{ \AA}$ |

Notes:

- At `symprec = 0.01` spglib gives the standard setting $Pnma$, which matches the experimental diaspore-type space group. The table uses the $Pbnm$ setting of the COD entries; the CIF file stores the axes as $a = 3.0306$, $b = 4.6041$, $c = 9.9665\text{ \AA}$.
- `MP/mp-605437.json` lists 6 ICSD codes: `109041`, `239321`, `239322`, `239323`, `239324`, `245057`. One of them (`245057`) corresponds to the COD entry below.

### Crystallography Open Database (COD) and ICSD Cross-References

| File | ICSD ID | Space Group | Lattice Parameters | $d$(Fe-O) | Reference |
| :--- | :--- | :--- | :--- | :--- | :--- |
| `COD/cod_2211652.cif` | `245057` | $Pbnm$ (62) | $a = 4.5979\text{ \AA}, b = 9.9510\text{ \AA}, c = 3.0178\text{ \AA}$ | $2.0261\text{ \AA}$ | Yang et al. (2006), *Acta Cryst. E* 62, i250 ($T = 273(2)\text{ K}$) |

Notes:

- Ambient-pressure end-member structure.
- `245057` carries the Yang (2006) $b$ and $c$ ($3.018$, $9.951\text{ \AA}$) in the AFLOW mirror (its $a$ is stored halved, $2.299\text{ \AA}$), and Yang et al. (2006) is in the MP provenance references. The Hazemann (1991) entry was removed: the paper is not an MP source (`239321` to `239324` are the Zepeda-Alarcon 2014 refinements).

---

## Experimental XAS Spectra

| ID | File (XASDB duplicate) | Source and date | $T$ | XANES step |
| :--- | :--- | :--- | :--- | :--- |
| M1 | `NIST/Fe-Goethite.xdi`<br>(`XASDB/Goethite_idiwwqca.dat`) | BMM, NSLS-II, 2023 (Ravel) | RT | $0.30\text{ eV}$ |
| M2 | `XASDB/Goethite_idghzdol.dat` | IDEAS, CLS, 2022 (Blanchard et al.) | RT | $0.50\text{ eV}$ |
| M3 | `XASDB/Goethite_idsdehbq.dat` | BM08-GILDA, ESRF, 2007 (Puri) | RT | $1.04\text{ eV}$ |
| M4 | `XASDB/Goethite_id0t00uw.dat` | BM08-LISA, ESRF, 2025 (Puri) | RT | $0.30\text{ eV}$ |
| M5 | `FAME/EXPERIMENT_DT_20170706_005-SPECTRUM_DT_20170706_005/XAS_trans_FeOOH/XAS_trans_FeOOH.data.txt` | BM02-FAME, ESRF, 2016 (Testemale and Sanchez-Valle) | 293 K | $0.30\text{ eV}$ |
| M6 | `XASDB/Goethite_idjy1nr5.dat` | IDEAS, CLS, 2022 (Blanchard et al.) | RT | $0.50\text{ eV}$ |
| M7 | `XASDB/Goethite_idmrlvh2.dat` | IDEAS, CLS, 2022 (Blanchard et al.) | RT | $0.50\text{ eV}$ |
| M8 | `XASDB/Goethite_idvey9dz.dat` | BM08-GILDA, ESRF, 2007 (Puri) | RT | $0.24\text{ eV}$ |
| M9 | `XASDB/Goethite_mineral_idybmhmm.dat` | BM08-LISA, ESRF, 2018 (Puri) | RT | $1.20\text{ eV}$ |

Notes:

- Scans M6 and M7 replicate M2.

File: resources/datasets/experimental/compounds/Goethite/FAME/EXPERIMENT_DT_20170706_005-SPECTRUM_DT_20170706_005/XAS_trans_FeOOH/XAS_trans_FeOOH.citations.txt
* SSHADE DATA USE POLICY, LINKS and REFERENCES *

* SSHADE Data use policy
Data access and use are ruled by the SSHADE consortium data policy.

Any use of downloaded SSHADE data in a scientific or technical paper or a presentation is free but **you should cite both SSHADE and the used data** in the text (exactly as for normal papers: 'first author et al. (year)'). The full data reference, including its unique DOI identifier, should appear either in the main reference section of the paper or in a special 'data citation' section. When available, the original paper(s) presenting the data should be also cited. All these reference(s) are provided below.

The data citation is made at the level of the experiment containing one or more spectra, even if only one spectrum of the experiment is used in your paper (you can then specify which one(s) in the text).

-------------------------------
* Data DOI
doi:10.26302/SSHADE/EXPERIMENT_DT_20170706_005

The DOI of the data directly links to the experiment page in the SSHADE database infrastructure containing the spectral data. So keep it in the reference.

* Data reference:
- Testemale, Denis; Sanchez-Valle, Carmen (2016): Fe K edge XAS transmission of natural goethite FeO(OH) at ambient conditions. SSHADE/FAME (OSUG Data Center). Dataset/Spectral Data. https://doi.org/10.26302/SSHADE/EXPERIMENT_DT_20170706_005

--------------------------------
* Database(s) providing the data:
SSHADE / FAME: "French Absorption spectroscopy beamline in Material and Environmental science" database service

* Database DOI:
doi:10.26302/SSHADE/FAME

If you extensively use data of this database, you may also cite the database itself:

* Database reference:
- Kieffer, Isabelle; Testemale, Denis (2016). SSHADE/FAME: "French Absorption spectroscopy beamline in Material and Environmental science" database service. SSHADE (OSUG Data Center). Service/Database. https://doi.org/10.26302/SSHADE/FAME

--------------------------------
* SSHADE database infrastructure:
SSHADE: "Solid Spectroscopy Hosting Architecture of Databases and Expertise"

* SSHADE DOI
doi:10.26302/SSHADE

If you extensively use data of the SSHADE database infrastructure, you may also cite SSHADE in your reference list:

* SSHADE reference:
- Schmitt, Bernard; Bollard, Philippe; Albert, Damien; Garenne, Alexandre; Bonal, Lydie; and the SSHADE partner's consortium (2018). SSHADE: "Solid Spectroscopy Hosting Architecture of Databases and Expertise". OSUG Data Center. Service/Database infrastructure. https://doi.org/10.26302/SSHADE

File: resources/datasets/experimental/compounds/Goethite/FAME/EXPERIMENT_DT_20170706_005-SPECTRUM_DT_20170706_005/XAS_trans_FeOOH/XAS_trans_FeOOH.data.txt
*Spectrum*
- Title: Fe K edge XAS transmission of natural goethite FeO(OH) at ambient conditions
- Version: #1 (2018-01-31 23:51:01 UTC)
- Measurement type: laboratory measurement (spectrum)
- Spectrum type: transmission (AU)
- Spectral unit: Energy (eV)
- Valid spectral range(s): 7004.290158-7963.25018 eV (Resol. 0.36 eV)
- Observation geometry: 
- Spatial observation mode: single spot
- Data analysis: raw averaged spectra
- Quality flag: 4
- File name: XAS_trans_FeOOH.data.txt
- Comments: 

*Sample*
- Name: Pellet of natural goethite FeO(OH) mixed with BN
- Origin(s): natural terrestrial; commercial
- Type: pellet
- Temperature: 293.0 +/- 2.0 K
- Pressure: 

*Experiment*
- Title: Fe K edge XAS transmission of natural goethite FeO(OH) at ambient conditions
- Version: #1 (2018-01-31 23:51:01 UTC)
- Experimentalist(s): Testemale Denis; Sanchez-Valle Carmen
- Database(s): FAME @ SSHADE
- DOI: https://doi.org/10.26302/SSHADE/EXPERIMENT_DT_20170706_005

*Data reference*
- Testemale, Denis; Sanchez-Valle, Carmen (2016): Fe K edge XAS transmission of natural goethite FeO(OH) at ambient conditions. SSHADE/FAME (OSUG Data Center). Dataset/Spectral Data. https://doi.org/10.26302/SSHADE/EXPERIMENT_DT_20170706_005




energy(ev)	transmission(au)
7007.760159	-0.29179
7010.850159	-0.29397
7013.860159	-0.29722
7016.860159	-0.29966
7019.890159	-0.30166
7022.860159	-0.30479
7025.950159	-0.30803
7028.970159	-0.30994
7031.980159	-0.31252
7035.010159	-0.31505
7038.010159	-0.31762
7041.060159	-0.31886
7044.080159	-0.32242
7047.110159	-0.32509
7050.070159	-0.32776
7053.070160	-0.33020
7056.060160	-0.33282
7059.080160	-0.33496
7062.070160	-0.33761
7065.090160	-0.33984
7068.050160	-0.34245
7071.080160	-0.34512
7074.110160	-0.34756
7077.060160	-0.34985
7080.040160	-0.35217
7083.080160	-0.35432
7086.070160	-0.35661
7089.070160	-0.35926
7092.080160	-0.36128
7095.030160	-0.36317
7098.070161	-0.36545
7101.080161	-0.36729
7104.050161	-0.36903
7104.370161	-0.36878
7104.640161	-0.36909
7104.950161	-0.36888
7105.250161	-0.36911
7105.540161	-0.36918
7105.850161	-0.36969
7106.150161	-0.36946
7106.450161	-0.36953
7106.750161	-0.36941
7107.050161	-0.36954
7107.360161	-0.36980
7107.660161	-0.36986
7107.960161	-0.36955
7108.260161	-0.36977
7108.550161	-0.36936
7108.850161	-0.36965
7109.150161	-0.36932
7109.450161	-0.36917
7109.760161	-0.36929
7110.070161	-0.36926
7110.350161	-0.36895
7110.650161	-0.36884
7110.950161	-0.36831
7111.260161	-0.36767
7111.550161	-0.36701
7111.850161	-0.36611
7112.160161	-0.36510
7112.460161	-0.36370
7112.760161	-0.36085
7113.050161	-0.35729
7113.360161	-0.35140
7113.650161	-0.34641
7113.960161	-0.34515
7114.250161	-0.34388
7114.570161	-0.33997
7114.870161	-0.33437
7115.160161	-0.33206
7115.450161	-0.33499
7115.760161	-0.33981
7116.060161	-0.34253
7116.350161	-0.34342
7116.650161	-0.34295
7116.960161	-0.34204
7117.270161	-0.34114
7117.560161	-0.33993
7117.850161	-0.33911
7118.160161	-0.33794
7118.450161	-0.33667
7118.760161	-0.33525
7119.050161	-0.33425
7119.360161	-0.33249
7119.670161	-0.33023
7119.960161	-0.32756
7120.250161	-0.32371
7120.560161	-0.31856
7120.850161	-0.31227
7121.150161	-0.30398
7121.450161	-0.29342
7121.760161	-0.28130
7122.070161	-0.26666
7122.380161	-0.24983
7122.650161	-0.23183
7122.960161	-0.20865
7123.260161	-0.18351
7123.560161	-0.15716
7123.840161	-0.13118
7124.160161	-0.10419
7124.470161	-0.07802
7124.760161	-0.05479
7125.050161	-0.03032
7125.360161	-0.00259
7125.650161	0.02536
7125.960161	0.05706
7126.260161	0.09039
7126.560161	0.12682
7126.870161	0.16598
7127.170161	0.20488
7127.460161	0.24439
7127.760161	0.28494
7128.050161	0.32419
7128.350161	0.36532
7128.650161	0.40622
7128.950161	0.44615
7129.260161	0.48791
7129.570161	0.52506
7129.860161	0.55817
7130.160161	0.58579
7130.460161	0.60596
7130.750161	0.61885
7131.050161	0.62723
7131.360161	0.63043
7131.660161	0.63278
7131.980161	0.63041
7132.260161	0.62781
7132.560161	0.62180
7132.860161	0.61755
7133.160161	0.61121
7133.450161	0.60944
7133.750161	0.60738
7134.060161	0.60492
7134.380161	0.60093
7134.660161	0.59605
7134.950161	0.58864
7135.260161	0.57888
7135.560161	0.56962
7135.860161	0.55841
7136.150161	0.54826
7136.460161	0.53920
7136.770161	0.53040
7137.060161	0.52372
7137.350161	0.51639
7137.650161	0.51192
7137.950161	0.50534
7138.250161	0.50063
7138.550161	0.49435
7138.860161	0.48679
7139.160161	0.47798
7139.470162	0.46945
7139.750162	0.46117
7140.060162	0.45127
7140.360162	0.44226
7140.660162	0.43382
7140.950162	0.42669
7141.250162	0.41765
7141.570162	0.41057
7141.870162	0.40390
7142.160162	0.39746
7142.450162	0.39244
7142.760162	0.38711
7143.050162	0.38173
7143.350162	0.37530
7143.650162	0.37124
7143.970162	0.36502
7144.260162	0.36252
7144.570162	0.35699
7144.850162	0.35574
7145.160162	0.35284
7145.460162	0.35061
7145.760162	0.34712
7146.050162	0.34534
7146.370162	0.34380
7146.670162	0.34183
7146.960162	0.34040
7147.260162	0.33989
7147.550162	0.33673
7147.850162	0.33469
7148.150162	0.33179
7148.450162	0.32768
7148.760162	0.32251
7149.070162	0.31982
7149.360162	0.31444
7149.660162	0.30735
7149.960162	0.30041
7151.060162	0.27139
7153.540162	0.21603
7155.060162	0.19919
7156.170162	0.18799
7157.480162	0.17631
7158.790162	0.16510
7160.150162	0.15912
7161.460162	0.15842
7162.880162	0.15997
7164.270162	0.16609
7165.650162	0.17576
7167.100162	0.18947
7168.540162	0.20618
7170.030162	0.22393
7171.510162	0.24066
7173.010162	0.25845
7174.560162	0.27680
7176.070162	0.29470
7177.650162	0.30418
7179.240162	0.30871
7180.820162	0.30564
7182.490162	0.30190
7184.100163	0.29722
7185.730163	0.29376
7187.440163	0.29028
7189.130163	0.28831
7190.850163	0.28428
7192.600163	0.28059
7194.300163	0.27600
7196.130163	0.27055
7197.900163	0.26634
7199.710163	0.26311
7201.540163	0.25826
7203.340163	0.25121
7205.250163	0.24405
7207.140163	0.23675
7209.030163	0.22980
7210.950163	0.22064
7212.900163	0.21440
7214.860163	0.20777
7216.820163	0.20336
7218.820163	0.19770
7220.820163	0.19372
7222.870163	0.19208
7224.960163	0.19081
7227.020163	0.19012
7229.100164	0.18935
7231.190164	0.18918
7233.340164	0.18771
7235.490164	0.18417
7237.650164	0.18305
7239.840164	0.18224
7242.050164	0.17748
7244.270164	0.17662
7246.510164	0.17305
7248.790164	0.17066
7251.040164	0.16645
7253.360164	0.16447
7255.670164	0.16298
7258.020164	0.16203
7260.360164	0.16072
7262.730164	0.16264
7265.140164	0.16243
7267.550164	0.16443
7269.970164	0.16394
7272.430165	0.16305
7274.910165	0.16345
7277.390165	0.16207
7279.870165	0.15901
7282.440165	0.15476
7284.960165	0.15157
7287.530165	0.14279
7290.110165	0.13615
7292.730165	0.12752
7295.350165	0.11975
7297.960165	0.11410
7300.640165	0.10854
7303.300165	0.10389
7305.990165	0.09801
7308.720165	0.09472
7311.450165	0.08934
7314.220165	0.08581
7316.970166	0.08157
7319.780166	0.07880
7322.580166	0.07548
7325.400166	0.07447
7328.260166	0.07367
7331.120166	0.07416
7334.020166	0.07230
7336.920166	0.07069
7339.820166	0.06769
7342.770166	0.06508
7345.740166	0.06146
7348.710166	0.05830
7351.700166	0.05029
7354.720166	0.04501
7357.770166	0.04066
7360.820167	0.03332
7363.890167	0.02678
7366.950167	0.02431
7370.070167	0.02168
7373.240167	0.01701
7376.350167	0.01363
7379.550167	0.01207
7382.730167	0.00866
7385.880167	0.00706
7389.170167	0.00370
7392.420167	0.00088
7395.630167	-0.00303
7398.960167	-0.00598
7402.230167	-0.00952
7405.560168	-0.01201
7408.910168	-0.01470
7412.230168	-0.01758
7415.590168	-0.02202
7419.040168	-0.02603
7422.450168	-0.03139
7425.840168	-0.03728
7429.300168	-0.04367
7432.810168	-0.04810
7436.240168	-0.05357
7439.770168	-0.05775
7443.340168	-0.06236
7446.830168	-0.06504
7450.440169	-0.06904
7454.000169	-0.07117
7457.590169	-0.07391
7461.240169	-0.07726
7464.850169	-0.08050
7468.510169	-0.08371
7472.210169	-0.08655
7475.860169	-0.08888
7479.600169	-0.09260
7483.350169	-0.09585
7487.090169	-0.09791
7490.860169	-0.10116
7494.630170	-0.10397
7498.470170	-0.10768
7502.270170	-0.11167
7506.130170	-0.11604
7509.980170	-0.12039
7513.910170	-0.12375
7517.800170	-0.12784
7521.670170	-0.13150
7525.650170	-0.13483
7529.620170	-0.13857
7533.620170	-0.14204
7537.580171	-0.14526
7541.570171	-0.14774
7545.660171	-0.14973
7549.680171	-0.14904
7553.790171	-0.15699
7557.820171	-0.16048
7562.020171	-0.16350
7566.090171	-0.16626
7570.250171	-0.16951
7574.400171	-0.17206
7578.630171	-0.17503
7582.820172	-0.17838
7587.040172	-0.18173
7591.260172	-0.18521
7595.580172	-0.18368
7599.820172	-0.18956
7604.130172	-0.19649
7608.430172	-0.19998
7612.810172	-0.20355
7617.120172	-0.20705
7621.510172	-0.20911
7625.920173	-0.21258
7630.340173	-0.21581
7634.740173	-0.21924
7639.200173	-0.22189
7643.690173	-0.22527
7648.180173	-0.22867
7652.670173	-0.23110
7657.220173	-0.23410
7661.750173	-0.23737
7666.330173	-0.23994
7670.880174	-0.24272
7675.530174	-0.24588
7680.140174	-0.24854
7684.730174	-0.25132
7689.410174	-0.25423
7694.100174	-0.25771
7698.810174	-0.26029
7703.470174	-0.26354
7708.260174	-0.26614
7712.990174	-0.26977
7717.760175	-0.27213
7722.540175	-0.27522
7727.380175	-0.27766
7732.170175	-0.28018
7737.020175	-0.28305
7741.910175	-0.28575
7746.810175	-0.28913
7751.670175	-0.29185
7756.610175	-0.29392
7761.550176	-0.29729
7766.550176	-0.30016
7771.450176	-0.30213
7776.500176	-0.30476
7781.490176	-0.30695
7786.550176	-0.31121
7791.570176	-0.31358
7796.710176	-0.31632
7801.750176	-0.31923
7806.830177	-0.32164
7812.040177	-0.32435
7817.180177	-0.32727
7822.290177	-0.33086
7827.520177	-0.33349
7832.720177	-0.33668
7837.940177	-0.34035
7843.180177	-0.34286
7848.490178	-0.34609
7853.710178	-0.35028
7859.050178	-0.35289
7864.370178	-0.35614
7869.720178	-0.36003
7875.030178	-0.36246
7880.470178	-0.36558
7885.820178	-0.36928
7891.250179	-0.37279
7896.670179	-0.37593
7902.140179	-0.37958
7907.550179	-0.38254
7913.050179	-0.38608
7918.570179	-0.38995
7924.080179	-0.39319
7929.570179	-0.39706
7935.170180	-0.40074
7940.770180	-0.40425
7946.340180	-0.40808
7952.010180	-0.41098
7957.600180	-0.41540
