Repository: fzecchi/xasml

# X-ray absorption spectra interpretation with machine learning

Code for the analysis of X-ray absorption spectra using random forests and neural networks.

## Usage

See the `notebooks` and `scripts` folders for usage examples.

# Goethite ($\alpha$-FeO(OH))

## Overview

- **Mineral Name**: Goethite (IMA approved)
- **Chemical Formula**: $\alpha$-FeO(OH) or FeHO2 (Iron(III) oxide-hydroxide)
- **Fe Oxidation State**: Fe3+
- **Coordination Geometry**: Distorted octahedral (O:6, site symmetry $m$, 3 O and 3 OH ligands)
- **Symmetry-Inequivalent Fe Sites**: 1 (Wyckoff `4c` in $Pnma$)
- **Structure**: Diaspore-type orthorhombic crystal structure ($Pnma$, space group 62) with double chains of edge-sharing FeO3(OH)3 octahedra linked by hydrogen bonds.

---

- For conventional XANES calculations, use `NIST/Fe-Goethite.xdi` (M1). It is the primary reference measurement combining raw $\mu$, a simultaneous Fe foil reference channel for absolute energy calibration ($7112.0\text{ eV}$), and a dense XANES grid ($0.30\text{ eV}$ step).
---

### Materials Project

| File | MP ID | Space Group | Lattice Parameters | $d$(Fe-O) |
| :--- | :--- | :--- | :--- | :--- |
| `MP/mp-605437.cif` | `mp-605437` | $Pbnm$ (62) | $a = 4.6041\text{ \AA}, b = 9.9665\text{ \AA}, c = 3.0306\text{ \AA}$ | $2.0371\text{ \AA}$ |

Notes:

- At `symprec = 0.01` spglib gives the standard setting $Pnma$, which matches the experimental diaspore-type space group. The table uses the $Pbnm$ setting of the COD entries; the CIF file stores the axes as $a = 3.0306$, $b = 4.6041$, $c = 9.9665\text{ \AA}$.
- `MP/mp-605437.json` lists 6 ICSD codes: `109041`, `239321`, `239322`, `239323`, `239324`, `245057`. One of them (`245057`) corresponds to the COD entry below.

### Crystallography Open Database (COD) and ICSD Cross-References

| File | ICSD ID | Space Group | Lattice Parameters | $d$(Fe-O) | Reference |
| :--- | :--- | :--- | :--- | :--- | :--- |
| `COD/cod_2211652.cif` | `245057` | $Pbnm$ (62) | $a = 4.5979\text{ \AA}, b = 9.9510\text{ \AA}, c = 3.0178\text{ \AA}$ | $2.0261\text{ \AA}$ | Yang et al. (2006), *Acta Cryst. E* 62, i250 ($T = 273(2)\text{ K}$) |

Notes:

- Ambient-pressure end-member structure.
- `245057` carries the Yang (2006) $b$ and $c$ ($3.018$, $9.951\text{ \AA}$) in the AFLOW mirror (its $a$ is stored halved, $2.299\text{ \AA}$), and Yang et al. (2006) is in the MP provenance references. The Hazemann (1991) entry was removed: the paper is not an MP source (`239321` to `239324` are the Zepeda-Alarcon 2014 refinements).

---

## Experimental XAS Spectra

| ID | File (XASDB duplicate) | Source and date | $T$ | XANES step |
| :--- | :--- | :--- | :--- | :--- |
| M1 | `NIST/Fe-Goethite.xdi`<br>(`XASDB/Goethite_idiwwqca.dat`) | BMM, NSLS-II, 2023 (Ravel) | RT | $0.30\text{ eV}$ |
| M2 | `XASDB/Goethite_idghzdol.dat` | IDEAS, CLS, 2022 (Blanchard et al.) | RT | $0.50\text{ eV}$ |
| M3 | `XASDB/Goethite_idsdehbq.dat` | BM08-GILDA, ESRF, 2007 (Puri) | RT | $1.04\text{ eV}$ |
| M4 | `XASDB/Goethite_id0t00uw.dat` | BM08-LISA, ESRF, 2025 (Puri) | RT | $0.30\text{ eV}$ |
| M5 | `FAME/EXPERIMENT_DT_20170706_005-SPECTRUM_DT_20170706_005/XAS_trans_FeOOH/XAS_trans_FeOOH.data.txt` | BM02-FAME, ESRF, 2016 (Testemale and Sanchez-Valle) | 293 K | $0.30\text{ eV}$ |
| M6 | `XASDB/Goethite_idjy1nr5.dat` | IDEAS, CLS, 2022 (Blanchard et al.) | RT | $0.50\text{ eV}$ |
| M7 | `XASDB/Goethite_idmrlvh2.dat` | IDEAS, CLS, 2022 (Blanchard et al.) | RT | $0.50\text{ eV}$ |
| M8 | `XASDB/Goethite_idvey9dz.dat` | BM08-GILDA, ESRF, 2007 (Puri) | RT | $0.24\text{ eV}$ |
| M9 | `XASDB/Goethite_mineral_idybmhmm.dat` | BM08-LISA, ESRF, 2018 (Puri) | RT | $1.20\text{ eV}$ |

Notes:

- Scans M6 and M7 replicate M2.

File: resources/datasets/experimental/compounds/Goethite/XASDB/Goethite_id0t00uw.dat
# XDI/1.0 
# Spectrum.license:CC BY 4.0
# Publication.authors: Puri A.
# Publication.affiliation: CNR-IOM; ESRF
# Sample.reference:Fe foil
# Facility.name:ESRF
# Sample.temperature:300 K
# Sample.prep:powder, liquids, in-situ cells
# Sample.formula:α-FeO(OH)
# Sample.name:Goethite
# Scan.number:scan1
# Sample.id:0t00uw
# Scan.start_time:2025-02-15
# Element.symbol:Fe
# Facility.energy:6.03 GeV
# Facility.xray_source:Bending magnet (0.85 T)
# Beamline.name:BM08-LISA
# Beamline.energy_range:2.5 - 72.0
# Beamline.scan_mode:Transmission
# Beamline.energy_resolution:Si(111): 1.1e-4; Si(311): 1.9e-5
# Beamline.flux:Si(111): 1e11 ph/s; Si(311): 1e10 ph/s
# Beamline.spot_size:170 um x 180 um (focused); 1 mm x 2 mm (unfocused)
# Beamline.website:https://www.esrf.fr/UsersAndScience/Experiments/CRG/BM08
# Beamline.detector:Ionization chamber
# Mono.name:Si(111), Si(311)
# Element.edge:K
# Column.1:Energy
# Column.2:Mutrans
# Column.3:Murefer
# Energy  Mutrans                 Murefer
7013.983  0.045849213914817895    1.2243892
7018.872  0.042882786648212344    1.2211666
7023.768  0.039889584996388866    1.213154
7028.695  0.0370839786566474      1.2097917
7033.674  0.0340935126485309      1.2064101
7038.665  0.031351873807386625    1.2026583
7043.702  0.028555929528397844    1.1991531
7048.697  0.025830064292458158    1.1954587
7053.682  0.022982724834887724    1.191869
7058.621  0.020260933961915927    1.1882364
7063.569  0.017603692639393712    1.1851759
7068.524  0.014974680831721042    1.1816341
7073.475  0.01238769316780366     1.1782327
7078.391  0.009803150121667064    1.1752795
7083.367  0.007359056187554844    1.1718602
7088.37   0.004972876412772951    1.1691342
7093.428  0.002851472025723611    1.1672325
7098.425  0.0012441940400462744   1.1656201
7103.405  0.0002025540446931745   1.1668952
7103.68   0.0001437086023985855   1.1671796
7104.001  0.00013212577053259777  1.1674991
7104.285  0.0001254321742280513   1.1677473
7104.564  0                       1.1681626
7104.885  5.186082006358933e-05   1.1684289
7105.155  5.5644157105283885e-05  1.1688059
7105.458  6.099903414892106e-05   1.1693096
7105.782  3.614542004429242e-05   1.1697795
7106.054  8.614367417974441e-05   1.1705051
7106.369  5.576056747586517e-05   1.1713539
7106.668  0.0001481321964780894   1.1719575
7106.954  0.00024440357289258946  1.1725086
7107.264  0.00035708881154948645  1.1733263
7107.555  0.00041995041162667403  1.1744036
7107.838  0.0005197723043418353   1.1755694
7108.138  0.0005907244251697694   1.1769971
7108.445  0.0007594030520435648   1.1787759
7108.733  0.0009697565915611618   1.1805365
7109.04   0.00115938908512731     1.1829253
7109.344  0.0014718927247702723   1.1858822
7109.62   0.0017515104347432793   1.1894317
7109.948  0.002112731814446075    1.1941246
7110.242  0.0024599839496872587   1.200797
7110.519  0.0029908734444132738   1.209046
7110.841  0.003645565368180107    1.2219502
7111.112  0.004375865827595411    1.2391879
7111.406  0.005419659414803102    1.2649773
7111.71   0.006636788043704996    1.2982803
7112      0.008443826225183106    1.3387978
7112.283  0.010713421013895956    1.3769199
7112.61   0.01441428130806999     1.4140426
7112.901  0.019660896707105083    1.4444362
7113.198  0.02568565722783634     1.4695042
7113.518  0.03161286585807748     1.4925681
7113.785  0.035267103798860854    1.5119718
7114.096  0.038109146584572935    1.5308027
7114.392  0.04148225348056665     1.5428959
7114.675  0.04585421956074991     1.5569959
7114.989  0.04832566993193284     1.5720852
7115.281  0.04706674998001669     1.5834283
7115.565  0.04352525548307538     1.5918093
7115.866  0.04034416749324331     1.597668
7116.174  0.03861011861407701     1.6024136
7116.448  0.038346740150790655    1.6055795
7116.772  0.03885102987585423     1.6090102
7117.056  0.039744013828061885    1.613739
7117.345  0.04112848236457679     1.6203772
7117.65   0.04261056099676698     1.6304608
7117.943  0.04427517108992213     1.6447998
7118.214  0.04576970563175727     1.6622283
7118.535  0.04748018141089469     1.6849343
7118.827  0.04939804226510156     1.7104248
7119.105  0.051736668403528786    1.7359225
7119.431  0.05485157709772404     1.7647986
7119.707  0.0587090093402384      1.7917853
7120.008  0.06397966348078443     1.8215494
7120.312  0.07045603803392213     1.8504863
7120.599  0.07876092848189777     1.8823633
7120.881  0.08842706359747066     1.912287
7121.2    0.10100252669291246     1.9445957
7121.467  0.11500640323973775     1.9737505
7121.768  0.13235352742252024     2.0037308
7122.068  0.1519264760947026      2.030487
7122.353  0.17570771786612632     2.0576767
7122.647  0.20148516467111252     2.0819338
7122.971  0.2327067345302651      2.1074011
7123.248  0.2639842162903752      2.1295793
7123.568  0.29758212924800137     2.1527626
7123.866  0.32918542617362273     2.1739477
7124.152  0.3601242643453911      2.1937
7124.453  0.38842932370481426     2.2124288
7124.758  0.4176191717263609      2.2301665
7125.027  0.4446077578466861      2.2460293
7125.349  0.4743059059305606      2.2648177
7125.636  0.5036572966232686      2.2800633
7125.927  0.5361751483427537      2.2954812
7126.238  0.5690980150233287      2.3120702
7126.542  0.6055039847589955      2.3307861
7126.823  0.6400663227132133      2.3497075
7127.153  0.6776138765678373      2.3683987
7127.43   0.7118240440486597      2.3885734
7127.729  0.7471833169224783      2.4095687
7128.041  0.780669689653852       2.4305379
7128.329  0.8140167340722485      2.4561003
7128.611  0.8448977558693977      2.481554
7128.935  0.8775483445138605      2.5082939
7129.208  0.906098034446399       2.5351883
7129.519  0.9339716187675146      2.561963
7129.828  0.9565217801271304      2.5902676
7130.124  0.9749843717622456      2.6227608
7130.425  0.9871216429410011      2.6444924
7130.744  0.9950363432885716      2.6635626
7131.015  0.9988184056366972      2.6792057
7131.332  1                       2.6893558
7131.626  0.9998745736462904      2.6975851
7131.897  0.9986171844907464      2.6940974
7132.22   0.9970928197914672      2.6828131
7132.513  0.9955793452823495      2.6739352
7132.81   0.9944530051014109      2.6600052
7133.123  0.9931614436816026      2.6475292
7134.025  0.9879541458852086      2.597869
7134.902  0.9752829003369085      2.5514961
7135.817  0.9543837698007274      2.5095987
7136.752  0.9343601733022139      2.4878297
7137.719  0.917684457572404       2.4847745
7138.686  0.8986945036767895      2.487464
7139.686  0.8735274895727011      2.4990051
7140.727  0.8466091338289066      2.5052023
7141.773  0.8241753438423299      2.5122727
7142.823  0.8059764310092571      2.5107309
7143.903  0.7911297445440191      2.495913
7144.992  0.7809764947148323      2.4875208
7146.128  0.774314410464794       2.4913066
7147.258  0.7680249960305519      2.5014114
7148.403  0.7576736770408115      2.5292914
7149.566  0.740952500151057       2.5502515
7150.764  0.7179613384745662      2.5608901
7151.975  0.6941952766154573      2.5655384
7153.214  0.6740797566678681      2.5658823
7154.454  0.6579222300613612      2.561645
7155.73   0.6449092153062711      2.5563757
7156.989  0.6327748660278154      2.5484721
7158.332  0.6218515221927728      2.5371583
7159.624  0.6146992457463607      2.5346341
7161.002  0.6119448192260154      2.529737
7162.33   0.6133955310838709      2.5281959
7163.728  0.6186317335752636      2.5207224
7165.153  0.6272873684695958      2.514264
7166.561  0.638190678079873       2.5119373
7167.999  0.6507318059365319      2.5080373
7169.45   0.6654003042117289      2.5034024
7170.912  0.6817103633267194      2.4982027
7172.435  0.6984060899992205      2.4911418
7173.925  0.7156535843663991      2.4789659
7175.424  0.7332123292155822      2.4641217
7176.96   0.7452522597886702      2.4410221
7178.566  0.750318595103306       2.4227792
7180.156  0.751480717503933       2.4103014
7181.757  0.7500862120652725      2.4104001
7183.393  0.7473134188987196      2.4138091
7185.052  0.7443156999424682      2.4226331
7186.771  0.7421695839619662      2.4368608
7188.469  0.7405649968020034      2.4512573
7190.209  0.7388187539365257      2.4692746
7191.963  0.7364916791991646      2.4920016
7193.736  0.7330894685464389      2.5119344
7195.502  0.7297025332625318      2.518226
7197.295  0.7265214918368478      2.5091201
7199.103  0.722650756799243       2.4825316
7200.934  0.7178262908037338      2.4533583
7202.791  0.7119765590955878      2.4261579
7204.683  0.705606170364284       2.3937282
7206.54   0.699193804053373       2.3680901
7208.416  0.6926941648876882      2.3603879
7210.307  0.6865883594670055      2.3726138
7212.213  0.6813570811342856      2.4086065
7214.159  0.6768120011921119      2.4694743
7216.075  0.6738032412942693      2.5364098
7218.065  0.6710727429255832      2.5926281
7220.027  0.6698807880393047      2.6246829
7222.059  0.6687275570627774      2.6277062
7224.123  0.6677956222005961      2.6023524
7226.162  0.6672815540044092      2.5536736
7228.226  0.6673672553191812      2.4991301
7230.291  0.6669513385268927      2.4440363
7232.38   0.6662951681914203      2.3920787
7234.491  0.6658185142883165      2.3479413
7236.656  0.6654596152955055      2.3155113
7238.815  0.6655112141922356      2.3016435
7241.013  0.6650044216442058      2.3040554
7243.211  0.664274691595606       2.3174912
7245.466  0.6624661750024223      2.3352907
7247.691  0.6599159671950686      2.350544
7250.012  0.65772215555756        2.3562005
7252.277  0.6556219960631292      2.3501258
7254.588  0.6543865735445012      2.3378495
7256.948  0.653818467654322       2.3303485
7259.29   0.6548567724925599      2.3319346
7261.691  0.656362400942705       2.3406785
7264.094  0.6580535409593002      2.3530439
7266.481  0.6596440442105866      2.3585972
7268.917  0.66052539876678        2.3664452
7271.397  0.6609983100764717      2.3858155
7273.845  0.6607449894691977      2.4053057
7276.321  0.6607213930870947      2.4178723
7278.852  0.6604392841951927      2.4250742
7281.39   0.6595367254900103      2.4306309
7283.954  0.6570641575792705      2.4422659
7286.542  0.6536255756703815      2.4541023
7289.167  0.6490802396253929      2.4615668
7291.807  0.6440087869108692      2.4467693
7294.462  0.6389961388950102      2.4103718
7297.162  0.6345205093798849      2.3706022
7299.898  0.6300262425644404      2.3322453
7302.573  0.6258593042493237      2.3060099
7305.28   0.6219733107224037      2.2860794
7308.023  0.6180338208097145      2.2724697
7310.775  0.6146634670189833      2.2637042
7313.512  0.6113989709986786      2.2637097
7316.283  0.6080112953448149      2.2615111
7319.095  0.605161668423464       2.2575594
7321.899  0.6031385493122391      2.2554351
7324.723  0.602656610378314       2.2523461
7327.55   0.6028295030606003      2.2522066
7330.429  0.6038632096892029      2.248929
7333.32   0.6044346216339046      2.2380437
7336.26   0.6045026052902843      2.229981
7339.204  0.6046797469510945      2.2252366
7342.157  0.6039845907825372      2.2269294
7345.128  0.6025149098548066      2.2398841
7348.128  0.5998521099370925      2.2592876
7351.158  0.5964943924920806      2.2789031
7354.162  0.5925890282795073      2.2939305
7357.139  0.5888813172350286      2.3077875
7360.183  0.5851878781019747      2.3181195
7363.246  0.5817330627669177      2.3264185
7366.328  0.5783603924098133      2.3283987
7369.468  0.5754360183895557      2.3240953
7372.636  0.5729466757444249      2.3070553
7375.766  0.5708838257737437      2.2777055
7378.956  0.5694507035228729      2.2385674
7382.131  0.5680052650548018      2.1991577
7385.367  0.5666768888553186      2.1716854
7388.603  0.5650368471708603      2.1605574
7391.893  0.5631963119052671      2.163549
7395.152  0.5612247102035127      2.1688153
7398.457  0.5596271350222176      2.1698767
7401.705  0.558050292527911       2.1683757
7405.012  0.5565569686539291      2.1654628
7408.312  0.555495585459737       2.1645277
7411.652  0.5533663932189002      2.1648643
7414.947  0.5513227276772797      2.1639245
7418.294  0.5487133775811868      2.1612849
7421.677  0.5454160887595083      2.1555956
7425.054  0.5418434079243065      2.1438052
7428.499  0.5381682510399418      2.1363957
7431.966  0.5343529884541458      2.1344016
7435.393  0.5306990357187702      2.1349495
7438.859  0.5272641498391449      2.1386868
7442.369  0.5240750528158217      2.1460183
7445.88   0.5213066628715334      2.155223
7449.435  0.5187404893818637      2.1619439
7453.066  0.5164324267862148      2.1634955
7456.721  0.5143473889989137      2.1602604
7460.384  0.5124661333857149      2.1576045
7464.004  0.510614143339663       2.1517042
7467.61   0.508782204979932       2.1412137
7471.259  0.506823815855231       2.1272536
7474.959  0.5047990204346706      2.1123288
7478.642  0.5027439583177767      2.1025183
7482.344  0.5008213420999345      2.0928547
7486.09   0.49868958301042793     2.0828
7489.9    0.4965601172052205      2.0703377
7493.742  0.494119498120668       2.0611013
7497.566  0.49142637912195364     2.0563557
7501.384  0.4884246445899714      2.0553805
7505.217  0.4856794261299339      2.0551761
7509.079  0.48280538213336777     2.0548257
7512.943  0.47986390742968177     2.0516681
7516.826  0.47710154172206753     2.0475412
7520.709  0.47452897730305676     2.044184
7524.611  0.47210343336148575     2.039647
7528.542  0.4695422946203409      2.0383532
7532.501  0.46683637048087007     2.0367766
7536.509  0.46419533930244194     2.0338566
7540.54   0.4619710921735625      2.0297211
7544.622  0.4599471232666328      2.0246311
7548.721  0.45736317973390433     2.0210335
7552.782  0.4547281436895576      2.0196635
7556.87   0.4523302646725391      2.0197868
7561.027  0.44994320017894135     2.0195799
7565.125  0.44742201347695665     2.0199725
7569.201  0.4446021817899385      2.0172058
7573.319  0.4420477366450981      2.0107838
7577.491  0.43997002107010236     2.0002574
7581.668  0.43754745723401656     1.9890372
7585.82   0.4346708871324103      1.9803574
7589.993  0.43191829989591923     1.9735236
7594.25   0.4291842393698953      1.9687002
7598.578  0.42637292310148023     1.9657312
7602.903  0.42329218667154916     1.9626239
7607.266  0.42008868386487475     1.9590582
7611.598  0.41755572807443114     1.9525463
7615.938  0.41544619172465563     1.9459089
7620.276  0.41304976201675003     1.9421647
7624.646  0.41031984569991636     1.9397058
7629.031  0.40901855237313334     1.936437
7633.352  0.40463886828538503     1.9326485
7637.769  0.4024270013994098      1.9267234
7642.212  0.399444183552636       1.9199374
7646.727  0.39655781169783244     1.9141314
7651.234  0.3941007671100006      1.9088131
7655.823  0.3914717087381797      1.9044318
7660.384  0.3886120239608164      1.9007574
7665.027  0.38606284638524174     1.8981686
7669.668  0.38384996090852447     1.895768
7674.285  0.38125584310941313     1.894416
7678.971  0.37836318509460193     1.8931383
7683.614  0.37560870036907146     1.8909668
7688.278  0.3730723162932162      1.8858276
7693.003  0.37077182619216914     1.8803788
7697.661  0.36765310505833965     1.8746282
7702.405  0.36488500613997765     1.8696501
7707.19   0.36227057473121177     1.8639125
7712.01   0.3587550164648209      1.8621687
7716.887  0.3565232841491175      1.8523067
7721.788  0.3536502063586266      1.8463748
7726.687  0.3506833425531316      1.8411638
7731.584  0.34788265455154443     1.8369616
7736.479  0.34506477273823244     1.8322915
7741.308  0.34218904079129386     1.8283811
7746.152  0.33922047739438943     1.8244977
7751.033  0.3365494298019244      1.8196567
7755.978  0.33372699634312536     1.8160678
7760.929  0.33089796241631814     1.8115547
7765.849  0.32816163770858775     1.8055351
7770.796  0.325392799584373       1.7994157
7775.83   0.32265575313234546     1.7948557
7780.881  0.31988977870324536     1.7899157
7785.929  0.3170116952668224      1.7861842
7791.01   0.3143625910291991      1.7808576
7796.051  0.3116345780219234      1.7766409
7801.161  0.3087075498452181      1.7725258
7806.324  0.3058350250039872      1.768845
7811.473  0.30305328279020105     1.7651309
7816.648  0.29991653551049746     1.7625007
7821.861  0.29732987379561754     1.7570923
7827.095  0.2943883467072648      1.7527895
7832.423  0.29149174238089315     1.7488002
7837.732  0.28858221068287604     1.7442074
7843.118  0.2855734391439963      1.7398484
7848.508  0.28266436144642415     1.7349599
7853.842  0.27982006612004273     1.7300468
7859.166  0.27693182005827394     1.7256804
7864.508  0.27404266599561516     1.7206879

File: resources/datasets/experimental/compounds/Goethite/XASDB/Goethite_idghzdol.dat
# XDI/1.0 
# Spectrum.license:CC BY 4.0
# Publication.authors: Peter Blanchard, Miranda Vu, Joel Reid, Erika Bergen, Jeff Warner
# Publication.affiliation: Canadian Light Source
# Facility.name:CLS
# Sample.temperature:r.t
# Sample.prep:powder, 500 um
# Sample.formula:FeO(OH)
# Publication.DOI: https://doi.org/10.20383/103.01329
# Sample.name:Goethite
# Scan.number:scan1
# Sample.id:ghzdol
# Scan.start_time:2022-03-21
# Element.symbol:Fe
# Facility.energy:2.90 GeV
# Facility.xray_source:Bending magnet
# Beamline.name:IDEAS
# Beamline.scan_mode:Transmission
# Beamline.website:https://ideas.lightsource.ca/
# Beamline.detector:Ionization chamber
# Beamline.energy_range:1.8 - 13.0
# Beamline.flux:5E10-7E11 ph/s
# Mono.name:InSb(111), Ge(220)
# Element.edge:K
# Column.1:Energy
# Column.2:I0
# Column.3:Itrans
# Column.4:Irefer
# Column.5:Mutrans
# Energy  I0        Itrans    Irefer    Mutrans               
6912      1022780   946795    875559    0.18753457788007905   
6922      1080170   1010770   928442    0.17903319657192246   
6932      1081690   1024710   942180    0.16935012296964247   
6942      1080270   1033190   951610    0.16182247613896752   
6952      1088490   1055320   972603    0.15109830525482715   
6962      1093220   1072760   989885    0.14160143929499194   
6972      1084890   1075430   994426    0.13361717063598544   
6982      1079180   1079980   1000130   0.1261336683665975    
6992      1078470   1090450   1011390   0.11801439109918517   
7002      1074990   1099050   1020820   0.1092793016183534    
7012      1068560   1103180   1026450   0.1015979686573103    
7022      1061950   1106460   1031420   0.09437060761565673   
7032      1066060   1124730   1049940   0.08451147596708135   
7042      1065190   1133120   1057770   0.07801332786945217   
7052      1068730   1155790   1082910   0.06502116658719691   
7062      1066610   1166340   1094610   0.05629832399162031   
7072      1057650   1169420   1099840   0.047574688090750786  
7082      1069310   1195720   1124040   0.038690879281229544  
7082.5    1068770   1196180   1124430   0.03798991390789672   
7083      1068940   1197020   1125100   0.037562176782724006  
7083.5    1069020   1197360   1125400   0.03739739663292345   
7084      1069000   1197530   1125280   0.0372708120369946    
7084.5    1068920   1198410   1126180   0.03663314174554787   
7085      1069200   1199930   1127550   0.035840889246063885  
7085.5    1069300   1200580   1128160   0.0354879254781329    
7086      1069430   1200090   1127580   0.03590530010679452   
7086.5    1069390   1200740   1128280   0.03544924656554253   
7087      1069360   1201520   1128990   0.03491554660289081   
7087.5    1069260   1201590   1128840   0.03479597494946205   
7088      1069220   1202300   1129180   0.03430113267319912   
7088.5    1069420   1203810   1130790   0.03345966360102874   
7089      1069150   1204080   1130960   0.03308405814321441   
7089.5    1068910   1204790   1131460   0.0324427831977726    
7090      1068750   1203800   1130520   0.032972480331547024  
7090.5    1068060   1203680   1130480   0.03254222775969823   
7091      1067150   1203180   1129870   0.03219803393690386   
7091.5    1065890   1201930   1128600   0.03208619635321412   
7092      1064570   1200160   1126960   0.03227097684785295   
7092.5    1063340   1199780   1126160   0.03160969227685539   
7093      1061850   1197580   1124250   0.031950915093568726  
7093.5    1061160   1197880   1123960   0.031241491133388994  
7094      1060140   1197200   1123360   0.03093121464560574   
7094.5    1059580   1197150   1122590   0.030547858039438665  
7095      1059340   1196080   1121640   0.03107385024676351   
7095.5    1058850   1196680   1122030   0.030314259930707767  
7096      1058300   1196920   1121930   0.0297469526102401    
7096.5    1057520   1196230   1120850   0.029620384457705446  
7097      1056960   1196380   1120740   0.02910431198468241   
7097.5    1055850   1194110   1117970   0.029772741916182534  
7098      1054980   1192360   1115580   0.030278741427051586  
7098.5    1054670   1192160   1114330   0.03017936711283149   
7099      1053830   1190250   1111500   0.03081485405857791   
7099.5    1053220   1188530   1109260   0.031497978180825746  
7100      1052140   1188480   1108820   0.030722859091653745  
7100.5    1051100   1188160   1107830   0.030155897184124897  
7101      1050230   1186800   1106160   0.030405820450027557  
7101.5    1049410   1187060   1105650   0.029617894938107354  
7102      1048270   1187230   1105450   0.028648789800366645  
7102.5    1047760   1187960   1105480   0.027781150596632342  
7103      1046760   1186820   1103640   0.027785260019134207  
7103.5    1046050   1186540   1102300   0.027436603167167662  
7104      1045150   1185300   1099820   0.02758223252408661   
7104.5    1044730   1185330   1098230   0.027245640690844362  
7105      1044040   1184690   1095590   0.027150633152796717  
7105.5    1043450   1184320   1093280   0.02695139018842163   
7106      1043190   1184170   1090730   0.02685485002978805   
7106.5    1042540   1183260   1086960   0.026969464020665617  
7107      1042460   1183500   1083100   0.026749231979319527  
7107.5    1042380   1183550   1078240   0.02665548881033895   
7108      1042170   1183270   1071250   0.02668315853205207   
7108.5    1041970   1182740   1062790   0.0268849071769105    
7109      1041640   1181590   1049470   0.027401741020803214  
7109.5    1041270   1180850   1034600   0.027615395781495237  
7110      1041280   1180260   1011210   0.028016684553603934  
7110.5    1040540   1177970   982474    0.028986658540930917  
7111      1040140   1175670   942798    0.03022347509491324   
7111.5    1039800   1171790   889685    0.0325701990528905    
7112      1039700   1166180   824745    0.03627519379632773   
7112.5    1039190   1158920   769637    0.040808497811444355  
7113      1039550   1151560   722270    0.04610053905530965   
7113.5    1039420   1143710   686087    0.05139081785341417   
7114      1039610   1136030   651765    0.05684283124022196   
7114.5    1041810   1133400   628849    0.060334200636702646  
7115      1043410   1132320   610100    0.06229424776296493   
7115.5    1043420   1131600   596089    0.0628029003164686    
7116      1043500   1132110   585398    0.06250832030330643   
7116.5    1043730   1132490   576336    0.06241755417744336   
7117      1044030   1130990   566143    0.06368813010273533   
7117.5    1043780   1127950   554362    0.06561989001986528   
7118      1043510   1123490   538200    0.06853733494027878   
7118.5    1043620   1118990   522495    0.0717822133176918    
7119      1043000   1111040   502471    0.07693115632481229   
7119.5    1042860   1101660   482741    0.0835048069955207    
7120      1042630   1087160   461060    0.09376908229521175   
7120.5    1041980   1069450   442575    0.10621710973010093   
7121      1041590   1047050   425144    0.12259852822300125   
7121.5    1041150   1020340   409719    0.14262344421403267   
7122      1040490   986259    394745    0.16888771449053236   
7122.5    1040190   941051    379863    0.2056261763610254    
7123      1039400   895526    368019    0.24409233548818526   
7123.5    1038420   842872    356626    0.29108781394371663   
7124      1037560   796366    348167    0.33514856172658986   
7124.5    1036140   742734    339641    0.3889968767636165    
7125      1033510   695881    332762    0.43832819777399007   
7125.5    1030250   649160    326666    0.4905920497947119    
7126      1027270   606698    321624    0.5416042378941515    
7126.5    1026320   567345    317311    0.5937090932502731    
7127      1028840   528137    313082    0.6520580883386863    
7127.5    1032360   491834    309026    0.7108527655265362    
7128      1035420   456060    305505    0.7726778810295332    
7128.5    1037020   428841    303032    0.8223750819421183    
7129      1036940   404142    300362    0.8690474939202752    
7129.5    1037250   380875    298211    0.915996589690358     
7130      1037180   364407    296621    0.950764786021379     
7130.5    1037530   352976    295626    0.9761393238702651    
7131      1036960   346805    294781    0.9896014243157565    
7131.5    1036850   343511    294427    0.997036394151628     
7132      1036710   342175    294405    1                     
7132.5    1036670   342343    294280    0.9995828980817719    
7133      1036710   343495    294824    0.9969667082334058    
7133.5    1036690   344790    295020    0.9939869729175862    
7134      1037070   346605    295395    0.9901394499430446    
7134.5    1037400   349179    295940    0.9845611380858917    
7135      1038050   352383    296545    0.9778587156181562    
7135.5    1038590   356138    297039    0.9699178653517687    
7136      1038680   359615    296811    0.9623319315081561    
7136.5    1039590   362294    295996    0.9571746556800202    
7137      1040150   365532    295770    0.9505890950773183    
7137.5    1041190   369901    296393    0.9420159070942581    
7138      1041760   374582    297582    0.9325400273524176    
7138.5    1042370   379795    299164    0.9221128713798626    
7139      1043120   385184    299929    0.9115795701243024    
7139.5    1043260   390028    300131    0.9018396531236362    
7140      1044180   396385    300823    0.8897971214953038    
7140.5    1044370   401746    300822    0.8793568697790074    
7141      1044810   407366    301075    0.8687443733476019    
7141.5    1045880   413293    301766    0.8581709711466518    
7142      1045790   417352    301732    0.8504036858257349    
7142.5    1045980   421569    301937    0.842626514348448     
7143      1046210   425997    302356    0.8345679639264728    
7143.5    1046580   429920    302746    0.8276247465968589    
7144      1045900   432616    302802    0.8221877909994436    
7144.5    1045640   435196    302651    0.8173075643284087    
7145      1045940   438478    303008    0.8116145916634314    
7145.5    1045100   440496    302787    0.8073642028973735    
7146      1044980   442616    302920    0.8034912669643877    
7146.5    1044350   444476    302458    0.7997124695167035    
7147      1044020   446243    302274    0.7963377626700705    
7147.5    1043430   448097    301913    0.7926260747589702    
7148      1043020   450724    301562    0.7877113121613051    
7148.5    1042310   453565    300690    0.7822246788974265    
7149      1041620   456245    299387    0.7770616727921779    
7149.5    1040860   459719    298400    0.7705106772750826    
7150      1039950   465184    298787    0.7605115160251575    
7150.5    1039020   471580    299866    0.7490484709645513    
7151      1038500   477882    299991    0.738195769547234     
7151.5    1037340   483573    299767    0.7279887718673783    
7152      1036320   489311    299609    0.7179206698473785    
7152      1035270   490674    299300    0.7149305994107129    
7153.24   1040250   504484    300364    0.6968444192574084    
7154.51   1043020   516117    300134    0.6809793174010794    
7155.79   1046450   528959    303748    0.6642033179762961    
7157.09   1048440   538506    305044    0.6516078295736112    
7158.41   1050990   546635    306002    0.6417180324588553    
7159.75   1054230   553292    307144    0.6346067928450693    
7161.11   1057390   556858    307860    0.6319034693872191    
7162.49   1060730   557190    308498    0.6339184809889236    
7163.88   1063740   554663    309171    0.6397319515934679    
7165.3    1067030   549571    309536    0.6494306270083526    
7166.73   1072170   542740    309644    0.6630701933167021    
7168.19   1077820   531761    304893    0.6833108396036386    
7169.66   1083610   527653    311401    0.6936413517391359    
7171.15   1087170   519372    313737    0.7086873882652805    
7172.66   1090530   509395    314417    0.7263994403599591    
7174.19   1094280   500012    315174    0.7437506535315991    
7175.74   1096110   490150    315096    0.7607608384937142    
7177.31   1095360   481494    314436    0.7742586692085296    
7178.9    1096070   478116    314419    0.7803156895441817    
7180.5    1097460   477582    314320    0.782194529935467     
7182.13   1100670   480121    315000    0.7803182543583946    
7183.77   1104790   483846    315732    0.7771730304515299    
7185.44   1108280   486829    316037    0.774815675434454     
7187.12   1112220   489380    315793    0.7734940368653966    
7188.82   1117310   492202    316037    0.7725613217745513    
7190.54   1121570   494459    315389    0.7719550535370241    
7192.28   1126180   496766    314073    0.7715194154222025    
7194.04   1131470   497310    310003    0.774349104118773     
7195.82   1136270   500086    309662    0.773298776874709     
7197.61   1141820   502143    308516    0.7739035489961452    
7199.43   1152460   515865    322068    0.7599711339939168    
7201.27   1158100   521708    325375    0.7549440808361711    
7203.12   1163800   527799    328060    0.7496675223584147    
7204.99   1170850   535038    331334    0.7436936894914433    
7206.88   1179800   543771    334879    0.7369377894677895    
7208.8    1190060   554019    338472    0.7290501850330586    
7210.73   1200270   563954    340583    0.7217779328877092    
7212.67   1210290   573518    341824    0.715079001841872     
7214.64   1218060   580926    340374    0.7100096957296592    
7216.63   1224940   588283    339938    0.7045325549548647    
7218.64   1232480   594542    339036    0.7010293727981942    
7220.66   1240220   600774    340263    0.6977464807025935    
7222.71   1246740   605569    341501    0.695614392857524     
7224.77   1255100   610351    344062    0.6946827345089993    
7226.85   1264380   614621    347212    0.6949939349693942    
7228.95   1274500   619067    351906    0.6955961204575374    
7231.07   1285830   624336    357334    0.6958917881130409    
7233.21   1295190   628879    361728    0.6958939892230726    
7235.37   1303520   633114    365774    0.6956570643009644    
7237.55   1311570   637204    369079    0.6954343018480331    
7239.75   1319280   640757    371149    0.6956712816184175    
7241.96   1324950   643153    371655    0.6961094936806279    
7244.2    1330880   646135    371600    0.6959833150576482    
7246.45   1334510   647332    368213    0.6966710513907625    
7248.73   1340010   652637    369842    0.6934812744190322    
7251.02   1344940   656648    369696    0.6915474208540031    
7253.33   1349800   660108    370211    0.6902488471327184    
7255.66   1356880   664497    372128    0.6891495346280189    
7258.01   1366760   669496    374360    0.688960617718616     
7260.38   1380000   675621    377265    0.6893808753598143    
7262.77   1394430   681017    379879    0.6913088420549766    
7265.17   1407070   684908    381509    0.69392954785638      
7267.6    1416560   687816    382943    0.6958872958044331    
7270.04   1424040   689206    382746    0.6984458509002833    
7272.51   1430320   690601    382354    0.7003194906703246    
7274.99   1437460   693001    381784    0.7015092998630639    
7277.49   1445040   695243    381134    0.7031080569586948    
7280.01   1452570   699462    382254    0.7024363295820821    
7282.55   1457450   702879    381488    0.7012393552972759    
7285.11   1461080   706644    380059    0.6989903840178926    
7287.69   1467590   713387    379665    0.6950108601668844    
7290.29   1476180   721835    379233    0.6903340208600934    
7292.9    1482610   730716    381054    0.6841245200355639    
7295.54   1487980   738980    383782    0.6781130620125548    
7298.19   1491000   745179    385177    0.67312928934509      
7300.86   1493540   750018    386388    0.6693708998090862    
7303.56   1496640   753706    386108    0.6671400323611462    
7306.27   1498990   758043    387662    0.6638557936815633    
7309      1502260   762693    388019    0.6607546452500875    
7311.75   1506670   766773    387917    0.6588607893020662    
7314.52   1517630   775418    390329    0.6557383197781161    
7317.3    1532670   786459    394093    0.6523688714289053    
7320.11   1551440   800020    399656    0.6484897305413045    
7322.94   1566700   810725    404230    0.6457290516915265    
7325.78   1578300   816487    405453    0.6459612529376592    
7328.64   1585560   820396    407490    0.6458140723083425    
7331.53   1582520   815928    403715    0.6486044309451798    
7334.43   1579030   810794    399959    0.6518378825108381    
7337.35   1579010   808391    397795    0.6541662699485082    
7340.29   1591610   816149    400867    0.6529033456880449    
7343.25   1611500   829284    406854    0.650109433113304     
7346.23   1625310   839563    409208    0.6471270007735299    
7349.23   1634240   847092    408964    0.6444102236252152    
7352.24   1640340   854884    408432    0.6401317463509869    
7355.28   1638570   859073    405258    0.6354302638048354    
7358.33   1618050   852878    399627    0.6312037866452422    
7361.4    1530740   808699    376733    0.6294070042998514    
7364.5    1598860   846351    380605    0.6278567499965175    
7367.61   1630730   862683    382043    0.6283481573160588    
7370.74   1625070   861456    377766    0.626730332616781     
7373.89   1615380   856570    374298    0.6264997151253248    
7377.06   1595730   848256    373244    0.6245417194696852    
7380.25   1516570   812831    369481    0.618065205435909     
7383.45   1599260   848596    372526    0.6259668539551445    
7386.68   1625460   861773    378381    0.626629529106421     
7389.92   1636160   869386    381964    0.6248694374202085    
7393.19   1645080   873862    379698    0.6251071445977461    
7396.47   1655700   886377    386687    0.6189739686711697    
7399.77   1659160   892836    389523    0.6148986152448362    
7403.09   1608780   873506    385984    0.6078497032507955    
7406.43   1687140   916116    396991    0.6077950793551518    
7409.79   1712090   931140    399155    0.606545138987207     
7413.17   1716510   936550    399807    0.6040123451281939    
7416.57   1703890   931136    394438    0.6027662384443021    
7419.98   1668190   913833    384855    0.6008619597480426    
7423.42   1561860   866980    372568    0.5904392667883411    
7426.87   1659660   911479    370028    0.5988552678108088    
7430.35   1671390   919212    366012    0.5977480923432668    
7433.84   1674150   926160    366111    0.5931155236041259    
7437.35   1681540   936022    367133    0.588240904836228     
7440.88   1701720   955213    374039    0.5816501077616554    
7444.43   1730750   979819    383825    0.5749393542850092    
7448      1745370   993524    386319    0.5706232003815538    
7451.59   1750090   999463    385185    0.5680554961455382    
7455.2    1749540   1001680   382954    0.5660622791290538    
7458.82   1738250   995095    375916    0.5661580957934533    
7462.47   1725680   987664    368933    0.5663455698462653    
7466.13   1719730   985593    365061    0.5652782322207273    
7469.82   1722380   989939    365464    0.5630250142219986    
7473.52   1722270   992250    364374    0.5611376952996827    
7477.24   1698150   977711    354894    0.5616554491588708    
7480.98   1684990   970304    348845    0.5615175078656498    
7484.74   1671300   962714    342675    0.5612773681087989    
7488.52   1647390   947772    332672    0.5622486372627798    
7492.31   1617590   928376    320181    0.5641569751514759    
7496.13   1605710   922958    315535    0.5629608595689229    
7499.97   1600840   923253    312581    0.560316075460869     
7503.82   1604030   929761    311820    0.5563505716499834    
7507.7    1613980   941363    313615    0.551452485962555     
7511.59   1634360   960866    319785    0.5451830263146653    
7515.5    1641130   970458    321057    0.5406141454905494    
7519.43   1633390   968537    317025    0.5384508183393478    
7523.38   1629880   969862    314509    0.5356790250907204    
7527.35   1630190   974622    313854    0.5319717748991896    
7531.34   1630620   979577    312656    0.528184424334126     
7535.35   1633650   986120    312267    0.5244023234239173    
7539.37   1637970   992410    312182    0.5214737096994051    
7543.42   1649880   1005460   316731    0.516889241287278     
7547.48   1675790   1029600   326911    0.5104739826683188    
7551.56   1694630   1048720   333324    0.5047857425298913    
7555.67   1703500   1057400   332565    0.5024048347713799    
7559.79   1689620   1052310   327032    0.49976093214846207   
7563.93   1674800   1045920   320079    0.4976188367680808    
7568.09   1657040   1037590   312726    0.4955195332941278    
7572.27   1653020   1039600   311477    0.4920812928437658    
7576.46   1664290   1053390   316352    0.4870528018304006    
7580.68   1683980   1071790   322483    0.4826763415676474    
7584.92   1693370   1083730   327079    0.47832912518166665   
7589.17   1693110   1089010   327812    0.47437918531692436   
7593.45   1692500   1094350   328071    0.47024165240372773   
7597.74   1690430   1099280   327527    0.46573642208327437   
7602.05   1681920   1099520   324490    0.4615883831531027    
7606.38   1671530   1097590   320478    0.4580906610636792    
7610.73   1667180   1099290   318849    0.4548185076925692    
7615.1    1665940   1103540   317998    0.45119240655587844   
7619.49   1660640   1105840   317889    0.44704180412587524   
7623.9    1649180   1102930   314259    0.4436621332921138    
7628.32   1637760   1099980   310367    0.44029779365183913   
7632.77   1637930   1106190   310232    0.43594441163169606   
7637.23   1648990   1121040   314253    0.43074055715024356   
7641.72   1662360   1137470   319189    0.42563994258969623   
7646.22   1654520   1137570   317732    0.4218464082143535    
7650.74   1639690   1131940   313496    0.4186618163705755    
7655.28   1631180   1131720   311904    0.4147155312695877    
7659.84   1622760   1131340   310056    0.4109029364319703    
7664.42   1621880   1136620   309939    0.40680738896577445   
7669.02   1621610   1142500   310028    0.4026111768796096    
7673.63   1629060   1153730   312287    0.3985163846200535    
7678.27   1646160   1173570   317551    0.3933104390997584    
7682.92   1659090   1189480   321495    0.3888656629691038    
7687.6    1661210   1198650   322542    0.38382151775591633   
7692.29   1660920   1204770   322960    0.37967182181525405   
7697      1648740   1202120   320119    0.3756080351484533    
7701.74   1644270   1205010   319854    0.3715775331168866    
7706.49   1641340   1209600   320052    0.36717726793254174   
7711.25   1642240   1217910   321442    0.36221531333128804   
7716.04   1643460   1225510   322499    0.3578995013467168    
7720.85   1647250   1237330   325294    0.3521521517247753    
7725.68   1648270   1245730   327295    0.34730956492659915   
7730.52   1635300   1242040   324489    0.3434229016693688    
7735.39   1649440   1260540   328896    0.3385577834170757    
7740.27   1684380   1298500   340749    0.33169760315005703   
7745.17   1696660   1316860   345414    0.32635912960232816   
7750.1    1688450   1317910   343494    0.3219097821111961    
7755.04   1678870   1318540   341583    0.31705059864069807   
7760      1650480   1301280   333525    0.31399534923897543   
7764.97   1583040   1250300   314646    0.312613336395491     
7769.97   1509430   1194040   294816    0.3113733566036195    
7774.99   1478210   1173610   287443    0.3085040095921415    
7780.03   1478250   1181460   288666    0.3032733565071456    
7785.08   1481970   1190740   290561    0.2990895228218846    
7790.16   1480770   1197200   291510    0.2941888373947485    
7795.25   1466540   1193660   290447    0.28891436254682046   
7800.36   1460980   1197330   291201    0.2835034034333529    
7805.49   1464550   1206800   291076    0.2792196013045476    
7810.64   1479100   1229120   297838    0.27257006188665417   
7815.81   1495120   1251090   302906    0.26709944404875385   
7821      1494430   1259240   303873    0.2616203396240751    
7826.21   1494040   1267080   304404    0.25652499746036544   
7831.43   1498600   1280000   306698    0.25093342637660193   
7836.68   1506530   1296120   310096    0.24523164321696708   
7841.95   1511810   1308700   311105    0.2403783204671043    
7847.23   1519670   1326120   316821    0.23404624057091755   
7852.53   1511480   1327460   317111    0.22899329879808433   
7857.85   1495350   1321850   314467    0.22387726903438412   
7863.19   1502650   1336640   316028    0.2189480540435981    
7868.55   1478260   1321840   310858    0.21482761916827667   
7873.93   1472410   1324890   311063    0.2098880607817666    
7879.33   1465730   1327000   310636    0.20505211408377516   
7884.75   1437500   1308450   304767    0.20082123150980372   
7890.19   1412720   1293610   299775    0.19610843769839595   
7895.64   1394700   1283520   295032    0.1921637401120921    
7901.11   1385660   1284540   296262    0.1864149260600282    
7906.61   1390060   1297420   298925    0.1810525387280594    
7912.12   1394650   1310610   301609    0.1756808738879464    
7917.65   1394540   1319410   303217    0.17034667700482603   
7923.2    1389930   1323680   304007    0.16519255135995203   
7928.77   1385540   1328350   305682    0.1599257918043761    
7934.36   1388880   1342450   306863    0.153504286252296     
7939.97   1404020   1363370   309048    0.14986348098624072   
7945.6    1387860   1355890   305975    0.1450774605723472    
7951.24   1367110   1344210   301814    0.14002568070016191   
7956.91   1367960   1354010   303176    0.13479259329893878   
7962.59   1368090   1363370   304163    0.12944017961679627   
7968.29   1356000   1359520   301755    0.12467504428044632   
7974.02   1332010   1342660   295034    0.12044357779527096   
7979.76   1314710   1330380   286222    0.11738301816191993   
7985.52   1313170   1344280   299091    0.10827114809835305   
7991.3    1297770   1335990   295020    0.10385095531791816   
7997.09   1281010   1326230   291383    0.09938693835708315   
8002.91   1276220   1329430   290979    0.09453698966659783   
8008.75   1288320   1350440   294486    0.08961808145817693   
8014.6    1297300   1368260   296795    0.08476256832193166   
8020.48   1293630   1369720   291063    0.08169052558247952   
8026.37   1279520   1369290   299654    0.07329773875009399   
8032.28   1254400   1350230   295042    0.06872034740852276   
8038.22   1235020   1335940   291325    0.06483608144410337   
8044.17   1265900   1380090   299011    0.058677420883126136  
8050.14   1267890   1391500   301135    0.05342834555767787   
8056.12   1272860   1405390   303752    0.04868545078293965   
8062.13   1273270   1416370   306095    0.04280805971995487   
8068.16   1270350   1423190   307615    0.03721494978037691   
8074.21   1266360   1427190   307787    0.032525509900138166  
8080.27   1253270   1420990   306033    0.02776958707112543   
8086.35   1228280   1401770   302815    0.022630480606354548  
8092.46   1197350   1375450   298437    0.017470866511288496  
8098.58   1199590   1388380   301249    0.011572014987946454  
8104.72   1209360   1409530   305463    0.006051587740924829  
8112.14   1197160   1406070   304709    0
