Repository: fzecchi/xasml

# X-ray absorption spectra interpretation with machine learning

Code for the analysis of X-ray absorption spectra using random forests and neural networks.

## Usage

See the `notebooks` and `scripts` folders for usage examples.

# Hedenbergite (CaFeSi2O6)

## Overview

- **Mineral Name**: Hedenbergite (IMA approved)
- **Chemical Formula**: CaFeSi2O6 (Calcium iron clinopyroxene)
- **Fe Oxidation State**: 2+
- **Coordination Geometry**: Distorted octahedral (O:6, site symmetry $2$)
- **Symmetry-Inequivalent Fe Sites**: 1 (Wyckoff `4e`, M1 site in $C2/c$), the same in every structure in this folder
- **Structure**: Single-chain inosilicate ($[\text{Si}_2\text{O}_6^{4-}]_n$) with edge-sharing octahedral chains (M1 site occupied by Fe2+) and 8-fold coordinated M2 sites occupied by Ca2+.

---

### Materials Project

| File | MP ID | Space Group | Lattice Parameters | $d$(Fe-O) |
| :--- | :--- | :--- | :--- | :--- |
| `MP/mp-18890.cif` | `mp-18890` | $C2/c$ (15) | $a = 9.9752\text{ \AA}, b = 9.1545\text{ \AA}, c = 5.3344\text{ \AA}, \beta = 105.38^\circ$ | $2.1186$ to $2.1935\text{ \AA}$ (mean $2.1599\text{ \AA}$) |

Notes:

- The monoclinic $C2/c$ symmetry of the CIF file matches the experimental clinopyroxene space group at `symprec = 0.01`.
- `MP/mp-18890.json` lists 27 ICSD codes: `10226`, `10227`, `10228`, `10229`, `10230`, `10231`, `83437`, `83438`, `83439`, `83440`, `83441`, `83442`, `83443`, `83444`, `83445`, `83446`, `83447`, `83448`, `156538`, `156539`, `156540`, `158138`, `159547`, `160809`, `160810`, `166320`, `246207`. Two of them (`156538`, `160809`) correspond to the COD entries below.
- The `material_id` field in `MP/mp-18890.json` reads `mp-aaaabbyo` (scrambled), so the file content itself does not confirm the `mp-18890` ID.

### Crystallography Open Database (COD) and ICSD Cross-References

| File | ICSD ID | Space Group | Lattice Parameters | $d$(Fe-O) | Reference |
| :--- | :--- | :--- | :--- | :--- | :--- |
| `COD/cod_9010072.cif` | `156538` | $C2/c$ (15) | $a = 9.8450\text{ \AA}, b = 9.0293\text{ \AA}, c = 5.2450\text{ \AA}, \beta = 104.78^\circ$ | $2.0862$ to $2.1622\text{ \AA}$ (mean $2.1289\text{ \AA}$) | Redhammer et al. (2006), *Am. Mineral.* 91, 1271 (synthetic, $T = 298\text{ K}$) |
| `COD/cod_9010468.cif` | `160809` | $C2/c$ (15) | $a = 9.8447\text{ \AA}, b = 9.0234\text{ \AA}, c = 5.2509\text{ \AA}, \beta = 104.86^\circ$ | $2.0906$ to $2.1652\text{ \AA}$ (mean $2.1310\text{ \AA}$) | Nestola et al. (2008), *Am. Mineral.* 93, 1005 (synthetic Jd0Hd100, $P = 0\text{ GPa}$) |

Notes:

- Both entries are ambient-condition end-member structures ($T \approx 298\text{ K}$, $P = 1\text{ atm}$). `cod_9010072.cif` records $T = 298\text{ K}$ and `cod_9010468.cif` $P = 0$ in the CIF tags; `cod_9010468.cif` is the ambient point of a high-pressure series.
- `156538` matches the Redhammer (2006) cell and Ca, Fe, Si coordinates ($V = 450.83\text{ \AA}^3$) and `160809` the Nestola (2008) cell and coordinates ($V = 450.85\text{ \AA}^3$) in the AFLOW mirror of the ICSD entries; both papers are in the MP provenance references. The Cameron (1973) 24 °C entry (`10226`, also verified) was removed as the oldest refinement.

---

## Experimental XAS Spectra

| ID | File (XASDB duplicate) | Source and date | $T$ | XANES step |
| :--- | :--- | :--- | :--- | :--- |
| M1 | `NIST/Fe-Hedenbergite.xdi`<br>(`XASDB/Hedenbergite_idom107e.dat`) | BMM, NSLS-II, 2023 (Ravel) | RT | $0.30\text{ eV}$ |
| M2 | `FAME/EXPERIMENT_DT_20170706_004-SPECTRUM_DT_20170706_004/XAS_trans_CaFeSi2O6/XAS_trans_CaFeSi2O6.data.txt` | BM02-FAME, ESRF, 2016 (Testemale & Sanchez-Valle) | 293 K | $0.30\text{ eV}$ |

Notes:

File: resources/datasets/experimental/compounds/Hedenbergite/COD/cod_9010072.cif
#------------------------------------------------------------------------------
#$Date: 2025-11-01 14:29:51 +0200 (Sat, 01 Nov 2025) $
#$Revision: 303136 $
#$URL: file:///home/coder/svn-repositories/_RELOADED_COD/cod-reloaded/cif/9/01/00/9010072.cif $
#------------------------------------------------------------------------------
#
# This file is available in the Crystallography Open Database (COD),
# http://www.crystallography.net/. The original data for this entry
# were provided the American Mineralogist Crystal Structure Database,
# http://rruff.geo.arizona.edu/AMS/amcsd.php
#
# The file may be used within the scientific community so long as
# proper attribution is given to the journal article from which the
# data were obtained.
#
data_9010072
loop_
_publ_author_name
'Redhammer, G. J.'
'Amthauer, G.'
'Roth, G.'
'Tippelt, G.'
'Lottermoser, W.'
_publ_section_title
;Single crystal X-ray diffraction and temperature dependent 57Fe Mossbauer
 spectroscopy on the hedenbergite - aegirine (Ca,Na)(Fe2+,Fe3+)Si2O6 solid
 solution Locality: synthetic Sample: Hd21, T = 298 K
;
_journal_name_full               'American Mineralogist'
_journal_page_first              1271
_journal_page_last               1292
_journal_paper_doi               10.2138/am.2006.2173
_journal_volume                  91
_journal_year                    2006
_chemical_compound_source        Synthetic
_chemical_formula_sum            'Ca Fe O6 Si2'
_chemical_name_mineral           Hedenbergite
_space_group_IT_number           15
_symmetry_space_group_name_Hall  '-C 2yc'
_symmetry_space_group_name_H-M   'C 1 2/c 1'
_cell_angle_alpha                90
_cell_angle_beta                 104.775
_cell_angle_gamma                90
_cell_formula_units_Z            4
_cell_length_a                   9.8450
_cell_length_b                   9.0293
_cell_length_c                   5.2450
_cell_volume                     450.830
_database_code_amcsd             0004193
_diffrn_ambient_temperature      298
_exptl_crystal_density_diffrn    3.655
_cod_original_formula_sum        'Ca Fe Si2 O6'
_cod_database_code               9010072
loop_
_space_group_symop_operation_xyz
x,y,z
1/2+x,1/2+y,z
x,-y,1/2+z
1/2+x,1/2-y,1/2+z
-x,y,1/2-z
1/2-x,1/2+y,1/2-z
-x,-y,-z
1/2-x,1/2-y,-z
loop_
_atom_site_label
_atom_site_fract_x
_atom_site_fract_y
_atom_site_fract_z
_atom_site_U_iso_or_equiv
Ca2 0.00000 0.30030 0.25000 0.00720
Fe1 0.00000 0.90750 0.25000 0.00460
Si 0.28780 0.09240 0.23250 0.00360
O1 0.11960 0.09010 0.15230 0.00550
O2 0.36280 0.24640 0.32320 0.00750
O3 0.35010 0.01970 0.99260 0.00610
loop_
_cod_related_entry_id
_cod_related_entry_database
_cod_related_entry_code
1 AMCSD 0004193
2 ROD 1000078
3 ROD 1000151
4 ROD 1000154
5 ROD 1000255
6 ROD 1000330
7 ROD 1000335

File: resources/datasets/experimental/compounds/Hedenbergite/COD/cod_9010468.cif
#------------------------------------------------------------------------------
#$Date: 2024-05-09 11:47:05 +0300 (Thu, 09 May 2024) $
#$Revision: 291792 $
#$URL: file:///home/coder/svn-repositories/_RELOADED_COD/cod-reloaded/cif/9/01/04/9010468.cif $
#------------------------------------------------------------------------------
#
# This file is available in the Crystallography Open Database (COD),
# http://www.crystallography.net/. The original data for this entry
# were provided the American Mineralogist Crystal Structure Database,
# http://rruff.geo.arizona.edu/AMS/amcsd.php
#
# The file may be used within the scientific community so long as
# proper attribution is given to the journal article from which the
# data were obtained.
#
data_9010468
loop_
_publ_author_name
'Nestola, F.'
'Ballaran, T. B.'
'Liebske, C.'
'Thompson, R.'
'Downs, R. T.'
_publ_section_title
;
 The effect of the hedenbergitic substitution on the compressibility
 of jadeite
 Sample: Jd0Hd100 at P = 0 GPa
;
_journal_name_full               'American Mineralogist'
_journal_page_first              1005
_journal_page_last               1013
_journal_paper_doi               10.2138/am.2008.2773
_journal_volume                  93
_journal_year                    2008
_chemical_compound_source        Synthetic
_chemical_formula_sum            'Ca Fe O6 Si2'
_chemical_name_mineral           Jadeite
_space_group_IT_number           15
_symmetry_space_group_name_Hall  '-C 2yc'
_symmetry_space_group_name_H-M   'C 1 2/c 1'
_cell_angle_alpha                90
_cell_angle_beta                 104.862
_cell_angle_gamma                90
_cell_length_a                   9.8447
_cell_length_b                   9.0234
_cell_length_c                   5.2509
_cell_formula_units_Z            4
_cell_volume                     450.847
_database_code_amcsd             0004600
_diffrn_ambient_pressure         0
_exptl_crystal_density_diffrn    3.655
_cod_original_formula_sum        'Ca Fe Si2 O6'
_cod_database_code               9010468
loop_
_space_group_symop_operation_xyz
x,y,z
1/2+x,1/2+y,z
x,-y,1/2+z
1/2+x,1/2-y,1/2+z
-x,y,1/2-z
1/2-x,1/2+y,1/2-z
-x,-y,-z
1/2-x,1/2-y,-z
loop_
_atom_site_label
_atom_site_fract_x
_atom_site_fract_y
_atom_site_fract_z
_atom_site_U_iso_or_equiv
CaM2 0.00000 0.30010 0.25000 0.00830
Fe2+M1 0.00000 0.90740 0.25000 0.00650
SiT 0.28770 0.09253 0.23250 0.00520
O1 0.11930 0.09070 0.15220 0.00830
O2 0.36240 0.24640 0.32450 0.00890
O3 0.35020 0.01950 0.99380 0.00900
loop_
_cod_related_entry_id
_cod_related_entry_database
_cod_related_entry_code
1 AMCSD 0004600
