Repository: fzecchi/xasml

# X-ray absorption spectra interpretation with machine learning

Code for the analysis of X-ray absorption spectra using random forests and neural networks.

## Usage

See the `notebooks` and `scripts` folders for usage examples.

# Hematite ($\alpha$-Fe2O3)

## Overview

- **Mineral Name**: Hematite (IMA approved)
- **Chemical Formula**: $\alpha$-Fe2O3 (Iron(III) oxide)
- **Fe Oxidation State**: Fe3+
- **Coordination Geometry**: Distorted octahedral (O:6, site symmetry $3$, 3 short and 3 long Fe-O bonds)
- **Symmetry-Inequivalent Fe Sites**: 1 (Wyckoff `12c` in hexagonal setting, `4c` in rhombohedral setting)
- **Structure**: Corundum-type crystal structure ($R\bar{3}c$, space group 167) consisting of hexagonal close-packed oxygen atoms with two-thirds of the octahedral sites occupied by Fe3+ cations.

---

### Materials Project

| File | MP ID | Space Group | Lattice Parameters (Hexagonal) | $d$(Fe-O) |
| :--- | :--- | :--- | :--- | :--- |
| `MP/mp-19770.cif` | `mp-19770` | $R\bar{3}c$ (167) | $a = 5.0925\text{ \AA}, c = 13.7743\text{ \AA}$ | $1.9670$ to $2.1219\text{ \AA}$ (mean $2.0444\text{ \AA}$) |

Notes:

- The trigonal $R\bar{3}c$ symmetry of the CIF file matches the experimental corundum space group at `symprec = 0.01`. The CIF stores a 10-atom primitive cell; the table gives the hexagonal cell from the spglib standardization.
- `MP/mp-19770.json` lists 65 ICSD codes: `15840`, `22505`, `24004`, `24791`, `33643`, `40142`, `41541`, `43465`, `56372`, `64599`, `66756`, `71194`, `81248`, `82134`, `82135`, `82136`, `82137`, `82902`, `82903`, `82904`, `88417`, `88418`, `96069`, `96070`, `96071`, `96072`, `96073`, `96074`, `96075`, `96076`, `161283`, `161284`, `161285`, `161286`, `161287`, `161288`, `161289`, `161290`, `161291`, `161292`, `161293`, `161294`, `173653`, `173655`, `182839`, `182840`, `182841`, `182842`, `182843`, `182844`, `182845`, `182846`, `182847`, `182848`, `184766`, `201096`, `201097`, `201098`, `201099`, `201100`, `201101`, `245851`, `415251`, `633032`, `633039`. One of them (`15840`) corresponds to a COD entry below.

### Crystallography Open Database (COD) and ICSD Cross-References

| File | ICSD ID | Space Group | Lattice Parameters | $d$(Fe-O) | Reference |
| :--- | :--- | :--- | :--- | :--- | :--- |
| `COD/cod_2101167.cif` | not verified | $R\bar{3}c$ (167) | $a = 5.0355\text{ \AA}, c = 13.7471\text{ \AA}$ | $1.9443$ to $2.1136\text{ \AA}$ (mean $2.0290\text{ \AA}$) | Maslen et al. (1994), *Acta Cryst. B* 50, 435 |
| `COD/cod_9000139.cif` | `15840` | $R\bar{3}c$ (167) | $a = 5.0380\text{ \AA}, c = 13.7720\text{ \AA}$ | $1.9457$ to $2.1162\text{ \AA}$ (mean $2.0309\text{ \AA}$) | Blake et al. (1966), *Am. Mineral.* 51, 123 |

Notes:

- Entries are near-ambient end-member structures. Neither CIF records temperature or pressure; both papers report room temperature. `cod_2101167.cif` is synthetic, `cod_9000139.cif` is natural (Elba).
- `15840` matches the Blake (1966) cell and coordinates ($a = 5.038$, $c = 13.772\text{ \AA}$, $z_\text{Fe} = 0.3553$, $x_\text{O} = 0.3059$) in the AFLOW mirror, and the paper is in the MP provenance references. Maslen et al. (1994) is also in the MP provenance, but its ICSD ID could not be pinned down: `64599` is a different cell ($a = 5.0285\text{ \AA}$), and the Finger & Hazen cell that Maslen adopted ($a = 5.0355$, $c = 13.7471\text{ \AA}$) is shared by `40142`, `81248` and others whose coordinates differ from the COD file in the fifth decimal.

---

## Experimental XAS Spectra

| ID | File | Source and date | $T$ | XANES step |
| :--- | :--- | :--- | :--- | :--- |
| M1 | `NIST/Fe-Hematite.xdi` | BMM, NSLS-II, 2023 (Ravel) | RT | $0.30\text{ eV}$ |

File: resources/datasets/experimental/compounds/Hematite/XASDB/Hematite_id77z7dm.dat
# XDI/1.0 
# Spectrum.license:CC BY 4.0
# Publication.authors: Puri A.
# Publication.affiliation: CNR-IOM; ESRF
# Sample.reference:Fe foil
# Facility.name:ESRF
# Sample.temperature:300 K
# Sample.prep:powder, liquids
# Sample.formula:Fe2O3
# Sample.name:Hematite
# Scan.number:scan1
# Sample.id:77z7dm
# Scan.start_time:2007-12-08
# Element.symbol:Fe
# Facility.energy:6.03 GeV
# Facility.xray_source:Bending magnet (0.85 T)
# Beamline.name:BM08-GILDA
# Beamline.energy_range:4.9 - 32.0
# Beamline.scan_mode:Transmission
# Beamline.flux:1e10-1e11 ph/s
# Beamline.spot_size:1 mm x 2 mm
# Beamline.website:https://www.esrf.fr/UsersAndScience/Experiments/CRG/BM08
# Beamline.detector:Ionization chamber
# Mono.name:Si(111), Si(311)
# Element.edge:K
# Column.1:Energy
# Column.2:Mutrans
# Column.3:Murefer
# Energy   Mutrans                Murefer
6999.7961  0.030344490203998632   -0.5632144
7009.8896  0.02676429887525976    -0.57046988
7020.0187  0.023211448814310316   -0.57760877
7030.1784  0.019658371540609197   -0.58510472
7040.4108  0.01628464086559334    -0.59227992
7050.6744  0.01294120522413922    -0.59943332
7060.9269  0.009640182629671368   -0.60639631
7071.1675  0.006531987923824044   -0.61324281
7081.5255  0.003509831113291756   -0.61981681
7091.8718  0.001139168999504175   -0.62519581
7102.2497  0                      -0.62672147
7106.9151  0.0008315986712689494  -0.61969821
7107.1292  0.0009198329565173159  -0.61876423
7107.3434  0.0009949646397503288  -0.61799732
7107.5576  0.001117735263259196   -0.61675149
7107.7718  0.0012069541370983885  -0.61578602
7107.986   0.0013528247236980924  -0.61435589
7108.2364  0.0015121766002327243  -0.61299726
7108.4292  0.0016283580539417724  -0.6110334
7108.6475  0.0017958138519541841  -0.60885812
7108.843   0.001955544416408222   -0.60648682
7109.0975  0.002153068035230696   -0.60385551
7109.3225  0.0023908840486900566  -0.59943528
7109.5288  0.00262476170778645    -0.59612782
7109.7431  0.002918926483670696   -0.59087591
7109.9574  0.003156136596458805   -0.58572146
7110.1718  0.0034819596824150227  -0.57848381
7110.3862  0.003916769151609386   -0.56872598
7110.6005  0.004365211385906574   -0.55790907
7110.8297  0.004874925325582441   -0.54413197
7111.0293  0.005557623906895429   -0.52605606
7111.2438  0.006227901524448263   -0.50472318
7111.5011  0.007384338693082603   -0.47680215
7111.7591  0.008917267391305108   -0.44333533
7112.0158  0.010800558152668845   -0.41412359
7112.2343  0.013490529920196774   -0.38510398
7112.4461  0.01645217240118953    -0.36357048
7112.6593  0.019955565819849534   -0.34489205
7112.8745  0.02396390171039917    -0.32646348
7113.0883  0.02718827786995588    -0.31171501
7113.3377  0.02988233946701467    -0.29694049
7113.5175  0.03204646518949546    -0.28187023
7113.732   0.03384894394883324    -0.26949242
7113.9466  0.037117853807725594   -0.25463389
7114.1612  0.040534300480063346   -0.24088878
7114.3758  0.042515519937415314   -0.23026948
7114.6307  0.04271046847838488    -0.21888154
7114.8427  0.041352872286900724   -0.2104046
7115.0198  0.040271491063915615   -0.20467769
7115.262   0.039448223526876124   -0.19979643
7115.4498  0.03897327313821244    -0.19552999
7115.6638  0.03878317180261271    -0.1921308
7115.8826  0.038785443930129816   -0.18918624
7116.0933  0.038883069675782415   -0.18641537
7116.308   0.03931606144296319    -0.1830532
7116.5657  0.039989217088704385   -0.17950857
7116.7805  0.04087345338078677    -0.1730463
7116.9953  0.04168634486883137    -0.1654333
7117.253   0.04238441817967699    -0.15622042
7117.4954  0.043192310987183846   -0.14310561
7117.6826  0.04368990691343485    -0.13170985
7117.929   0.04452438361289216    -0.11427047
7118.1123  0.04516027636735256    -0.10129615
7118.3272  0.04613456464669706    -0.084259994
7118.5434  0.047385522320043956   -0.067051984
7118.765   0.04906356422902702    -0.048386186
7118.9739  0.05090928914877416    -0.029864597
7119.2103  0.05307545978602021    -0.012564378
7119.4017  0.05565689959581352    0.0054407674
7119.6167  0.0592176263654889     0.02591696
7119.8316  0.06326034711913131    0.045981496
7120.0896  0.06848381680584106    0.068937344
7120.3469  0.0753551848431402     0.094404894
7120.5922  0.08316516875776495    0.11797723
7120.7776  0.09074877303409982    0.13946012
7121.0303  0.10232412667010939    0.1659537
7121.2077  0.11077174530362417    0.18184753
7121.4228  0.1236832613948729     0.20321909
7121.6809  0.14016671341821482    0.22526437
7121.9383  0.15941943445943285    0.24620217
7122.1541  0.182914217575129      0.26726824
7122.3591  0.20151309605450124    0.28172758
7122.5413  0.2256802774400996     0.29826207
7122.7564  0.2538656406021552     0.31565927
7122.9716  0.2773975351339646     0.32913623
7123.2224  0.3096593222744998     0.34704144
7123.402   0.33159628932190266    0.3595505
7123.6582  0.35719732707221835    0.37426947
7123.8768  0.37866109326914565    0.38660627
7124.1297  0.3976713631567691     0.39754449
7124.3059  0.4161901567149211     0.40780762
7124.5211  0.4335447045595381     0.41682937
7125.2296  0.5008638742426497     0.44844892
7125.7699  0.5605594653526418     0.47301683
7126.2868  0.6218913593891273     0.49741828
7126.8468  0.6796604514461383     0.52235586
7127.45    0.738826780746049      0.5524526
7128.0533  0.7976508140355042     0.58678438
7128.6136  0.853152315256663      0.62459245
7129.174   0.8952232252815266     0.66007527
7129.7345  0.9255050577823614     0.69640431
7130.295   0.9386489292072699     0.72488994
7130.8557  0.9448167632539238     0.74186792
7131.4165  0.954362993410762      0.74274388
7131.9773  0.9722887162443931     0.72539381
7132.5383  0.9896501637829039     0.69953089
7133.1398  1                      0.67015946
7133.7036  0.9988312781952564     0.64291751
7134.2635  0.9870674288604259     0.61754637
7134.8262  0.9670299528435838     0.59662385
7135.4004  0.944992285104622      0.58133422
7135.9896  0.9242184428545123     0.57163001
7136.5971  0.9060831995687684     0.56576548
7137.1635  0.8921232102347408     0.56358491
7137.7287  0.8792320069634952     0.56586852
7138.2825  0.8653341981858531     0.57136816
7138.8445  0.8497274692862702     0.57847553
7139.4066  0.8300852525723078     0.58759632
7139.9687  0.8095083734828995     0.59609174
7140.531   0.7883351896741377     0.60307383
7141.1008  0.7692687073517405     0.60588323
7141.6558  0.7548447874475073     0.60605772
7142.217   0.7419734198494863     0.60353007
7142.7377  0.7314215384798087     0.59983696
7143.3004  0.7231756166059894     0.59588369
7143.8686  0.717359197374893      0.59200066
7144.4694  0.7141515667951376     0.58986987
7145.0757  0.7128530610666155     0.59011006
7145.6388  0.712936213359984      0.59301897
7146.2189  0.7138022953532046     0.59847499
7146.7653  0.7145893376038627     0.60678758
7147.3286  0.7142646430079067     0.61687445
7147.8494  0.7117040234599288     0.62885872
7148.4123  0.7066593853563335     0.63978347
7148.9699  0.6982198630705381     0.65111824
7149.4963  0.6884859779020602     0.65978709
7150.0601  0.6795948021084101     0.66527961
7150.6241  0.6707042776579816     0.6694167
7151.1887  0.6616989880466628     0.67241321
7151.7522  0.6538433116476686     0.67541468
7152.3164  0.6460886464643276     0.6777777
7152.8806  0.6397288024949596     0.67942077
7153.445   0.633365164072638      0.67966056
7154.0387  0.6271774489102093     0.67915113
7154.5754  0.6204662582891094     0.67760122
7155.1279  0.6143304763879638     0.67499236
7155.66    0.6077482592984944     0.67162365
7156.1848  0.6009755773330226     0.66818768
7156.7463  0.5944152408315433     0.66461886
7157.3113  0.5872873950401107     0.66177166
7157.8764  0.580749863125145      0.65889436
7158.4851  0.5756417342049628     0.65747413
7159.0504  0.5722433055038358     0.65671846
7159.6546  0.5699403300687834     0.65611997
7179.8571  0.7241698162961424     0.52200586
7200.2618  0.6716332142720842     0.57295996
7220.5663  0.6437805435948449     0.74350032
7241.064   0.6336441661842246     0.4311081
7261.6244  0.6212791270558787     0.46683747
7282.2911  0.6315535134918894     0.55994589
7303.1216  0.6052028705786396     0.4265365
7324.0713  0.5672508581693091     0.38634586
7345.1234  0.5879123437136968     0.37571828
7366.2663  0.5641770104577623     0.46412421
7387.6724  0.5424673621946897     0.30150627
7409.1366  0.5449350062846668     0.30470254
7430.7806  0.5319628016674356     0.27740406
7452.4972  0.5073357719674041     0.30756923
7474.3348  0.5032764419616116     0.26064384
7496.3221  0.4943283569474158     0.20395613

File: resources/datasets/experimental/compounds/Hematite/XASDB/Hematite_idal8hze.dat
# XDI/1.0 
# Spectrum.license:CC BY 4.0
# Publication.authors: Peter Blanchard, Miranda Vu, Joel Reid, Erika Bergen, Jeff Warner
# Publication.affiliation: Canadian Light Source
# Facility.name:CLS
# Sample.temperature:r.t
# Sample.prep:powder, 500 um
# Sample.formula:Fe2O3
# Publication.DOI: https://doi.org/10.20383/103.01329
# Sample.name:Hematite
# Scan.number:scan2
# Sample.id:al8hze
# Scan.start_time:2022-03-21
# Element.symbol:Fe
# Facility.energy:2.90 GeV
# Facility.xray_source:Bending magnet
# Beamline.name:IDEAS
# Beamline.scan_mode:Transmission
# Beamline.website:https://ideas.lightsource.ca/
# Beamline.detector:Ionization chamber
# Beamline.energy_range:1.8 - 13.0
# Beamline.flux:5E10-7E11 ph/s
# Mono.name:InSb(111), Ge(220)
# Element.edge:K
# Column.1:Energy
# Column.2:I0
# Column.3:Itrans
# Column.4:Irefer
# Column.5:Mutrans
# Energy  I0        Itrans    Irefer   Mutrans               
6912      1020560   774353    729324   0.2855701795771842    
6922      1080020   824815    771227   0.27992631276991725   
6932      1080810   834660    781108   0.27026346137478585   
6942      1080370   843914    790334   0.26034095954086506   
6952      1086360   859275    805535   0.24948463262833845   
6962      1081180   864447    811442   0.24012859538107037   
6972      1075640   869226    816714   0.23088558650809315   
6982      1075470   879466    827331   0.2205842817829789    
6992      1067860   881677    830278   0.2122424291794392    
7002      1059320   883647    833229   0.20333704279185755   
7012      1060610   895758    845821   0.19257941688315675   
7022      1055370   901130    852032   0.18309195520301183   
7032      1055720   912308    863893   0.17268066141273122   
7042      1053470   917358    868288   0.16603836295558375   
7052      1057070   935971    889158   0.15156661933557733   
7062      1056300   946486    900125   0.14123877760105838   
7072      1046420   948635    904153   0.13111490763465514   
7082      1062900   975941    929373   0.12004813891163317   
7082.5    1061880   975383    928942   0.11971125366771271   
7083      1061630   975461    928872   0.11943750985604486   
7083.5    1061420   975249    928729   0.11945445753021432   
7084      1061560   974976    928545   0.11981189165366399   
7084.5    1061200   975414    928949   0.11912773997516729   
7085      1060780   975563    929091   0.11865163240239839   
7085.5    1060690   976310    929616   0.11791372255417062   
7086      1059970   975530    928993   0.11801804949111214   
7086.5    1059610   975251    928485   0.11797148833258929   
7087      1058530   974308    927765   0.11792604349070657   
7087.5    1057960   975075    928244   0.11677565991443156   
7088      1057380   975456    928494   0.11596070808278579   
7088.5    1056560   974457    927499   0.1161766820622862    
7089      1055840   974494    927585   0.11555212079896422   
7089.5    1054620   973307    926345   0.11560650452957244   
7090      1053350   972447    925608   0.11532794398987244   
7090.5    1051610   971119    924093   0.11507914815452322   
7091      1050380   970188    923175   0.11489588082577493   
7091.5    1048980   969557    922345   0.11430301308529955   
7092      1048000   968209    920850   0.11469929058686042   
7092.5    1046820   967041    919718   0.11476914516024411   
7093      1046250   967437    919993   0.11394115009542538   
7093.5    1045600   966816    919164   0.11395907039153327   
7094      1045090   966410    918556   0.11390018283834148   
7094.5    1044590   966253    918426   0.11362587713546796   
7095      1043760   965557    917498   0.11356137950885113   
7095.5    1043450   966133    917765   0.11278602093987171   
7096      1043140   966641    918080   0.1120719430506732    
7096.5    1042620   966617    917697   0.11166075996645043   
7097      1042230   966596    917289   0.11135492489342706   
7097.5    1042080   966607    917035   0.11122013558771167   
7098      1041510   966373    916015   0.1109554220262462    
7098.5    1040810   963787    913038   0.11269742607599788   
7099      1039970   962598    910841   0.11306804237570095   
7099.5    1039090   961929    909373   0.11293673485485056   
7100      1038360   961691    909013   0.11254156904160044   
7100.5    1037720   960732    907697   0.11287235555945671   
7101      1037030   961170    907684   0.11189953962582823   
7101.5    1035920   960439    906242   0.11163040217765073   
7102      1035320   960782    906644   0.11081771577540234   
7102.5    1034560   961186    906446   0.10981556132281847   
7103      1033640   959723    904690   0.11036541445836515   
7103.5    1032750   960050    904038   0.1093221873823574    
7104      1032000   960222    902838   0.10853623637288616   
7104.5    1031060   959209    900688   0.10866142790149345   
7105      1030350   958798    898736   0.10843554260906504   
7105.5    1029890   958805    897343   0.10804166458125627   
7106      1029310   957359    894075   0.10886260639030751   
7106.5    1029150   956627    891050   0.10939151376130336   
7107      1028670   956494    887476   0.10910731339814982   
7107.5    1028330   956043    883525   0.10922972162602027   
7108      1028180   955527    878042   0.10957165093700641   
7108.5    1027900   954692    871089   0.11009399949314826   
7109      1027750   954447    861400   0.11019008958086168   
7109.5    1027480   953862    849880   0.11049415579164647   
7110      1027330   950898    830276   0.11306840243518228   
7110.5    1027520   950160    809978   0.11390270756954839   
7111      1027600   948471    779669   0.11551434745532602   
7111.5    1028020   945842    739170   0.11827788034636796   
7112      1027970   939998    688087   0.12361447030447516   
7112.5    1027660   933152    643851   0.12969644963802218   
7113      1027520   925197    604819   0.13700830544470705   
7113.5    1027260   917442    574582   0.1440937220447402    
7114      1027350   907960    546130   0.15318596433387285   
7114.5    1026950   901098    525614   0.1594318334535992    
7115      1026680   897125    509256   0.16303853467448273   
7115.5    1026510   895775    497747   0.1642017634748269    
7116      1026230   895812    488852   0.16392916032351398   
7116.5    1026040   893912    480931   0.16561113221371943   
7117      1024990   891327    472703   0.16723584675811765   
7117.5    1024490   888235    463366   0.16982821472114917   
7118      1025360   885839    452044   0.17290908659574153   
7118.5    1024890   880125    439069   0.17812733966434455   
7119      1024440   872961    423640   0.18483926216760796   
7119.5    1023710   862932    408139   0.19424871008443825   
7120      1023160   849747    391158   0.2071449336526581    
7120.5    1022400   833711    376758   0.2230343450097505    
7121      1021860   812466    362730   0.24497765532467192   
7121.5    1021590   790310    350784   0.26874354656544014   
7122      1020520   760314    338641   0.30141478812835387   
7122.5    1019950   723393    327306   0.34413091153845327   
7123      1018980   684852    317659   0.3908202967608828    
7123.5    1018240   643880    309274   0.4437283160460059    
7124      1016680   609277    302801   0.4903376222870656    
7124.5    1013900   571211    296083   0.5439506037525782    
7125      1011880   542500    291666   0.586975789524055     
7125.5    1008670   513709    287724   0.6315435791247868    
7126      1005580   488922    284154   0.6717999146240224    
7126.5    1005170   467006    281404   0.7112467173889733    
7127      1008070   445621    278985   0.754426322822647     
7127.5    1012220   427061    276867   0.7949121493932771    
7128      1015090   408877    274563   0.8351320131634403    
7128.5    1016480   395496    272900   0.8651964449967948    
7129      1017720   384104    271625   0.8916196676255462    
7129.5    1018350   373147    270134   0.9172733325472523    
7130      1018850   365513    269080   0.9356384842729109    
7130.5    1019370   360004    268472   0.9492612126053352    
7131      1019880   356682    268039   0.9577407922747623    
7131.5    1019920   353363    267750   0.9658882365500214    
7132      1020560   350103    267830   0.9744763555833696    
7132.5    1020580   346794    267834   0.9827349370823968    
7133      1021010   343528    268041   0.9913124666761848    
7133.5    1020740   340936    268013   0.9976559601196344    
7134      1021000   340103    268449   1                     
7134.5    1021510   340672    269027   0.9989826627830755    
7135      1021520   342733    269402   0.9937566020713701    
7135.5    1021880   345999    269968   0.9858314842138176    
7136      1022400   349854    270026   0.9766570927617417    
7136.5    1022460   352762    268996   0.9695241665028893    
7137      1022640   356256    268722   0.9611233566149704    
7137.5    1023330   360737    269357   0.9508608554184418    
7138      1023710   365146    270454   0.9406402247790175    
7138.5    1024280   369789    272195   0.9301576651011355    
7139      1024420   373832    272556   0.9208392519305266    
7139.5    1024230   377449    272751   0.9123217019815338    
7140      1025090   382241    273171   0.9021013388026825    
7140.5    1025870   386732    273592   0.8926243040800195    
7141      1026440   391463    273799   0.8825540389892901    
7141.5    1027120   396172    274113   0.8727514136997135    
7142      1027580   400018    274488   0.8647555487481428    
7142.5    1027970   404158    274850   0.8561491002419115    
7143      1028040   407863    275274   0.8482886053087796    
7143.5    1027830   411198    275194   0.8410438907391722    
7144      1027720   413751    275562   0.8355794040905998    
7144.5    1027180   415652    275303   0.8311449951674458    
7145      1027040   417544    275573   0.8270852754044541    
7145.5    1026460   418055    275293   0.8255335762228199    
7146      1026490   418733    275340   0.8241525915383251    
7146.5    1025830   418426    274737   0.8242309230365613    
7147      1025220   418298    274665   0.8239802316480885    
7147.5    1024890   418219    274202   0.8238647583164013    
7148      1024420   418335    273705   0.8232259980937332    
7148.5    1023870   418939    273032   0.8215078030168557    
7149      1023120   419165    271687   0.8204038042842211    
7149.5    1022350   420175    270446   0.8176617741755656    
7150      1021920   423221    271034   0.8110279549581936    
7150.5    1021080   426546    271564   0.8035226876948977    
7151      1020120   429399    271446   0.796920921999973     
7151.5    1018940   432064    271178   0.7905468815028599    
7152      1017850   434783    270911   0.7841736417310822    
7152      1016600   435086    270444   0.7825025894339881    
7153.24   1021730   443122    271153   0.7709879591934914    
7154.51   1024910   450292    270884   0.7597547512918252    
7155.79   1026480   458466    273479   0.7454704979137244    
7157.09   1027040   464979    273787   0.7337017304145029    
7158.41   1028460   470963    274068   0.7238032596877028    
7159.75   1030780   476281    274881   0.7160140401660721    
7161.11   1031890   478976    274759   0.7120512258546101    
7162.49   1034370   480280    275003   0.7117749849714453    
7163.88   1037150   480122    275701   0.7143898849022174    
7165.3    1040950   478978    276153   0.7196341449621465    
7166.73   1044500   476617    275733   0.7268772701120203    
7168.19   1047190   470404    270921   0.7404969303569667    
7169.66   1050500   470470    276178   0.7431140085748621    
7171.15   1053890   466578    278244   0.7531193933415178    
7172.66   1057440   459930    278820   0.7684923870381047    
7174.19   1060220   452289    279185   0.7853101663818505    
7175.74   1063440   445293    279663   0.8014708707484984    
7177.31   1067310   440572    280530   0.8138735507901024    
7178.9    1071380   438666    281519   0.8209393497157337    
7180.5    1074600   437518    282037   0.825817942931512     
7182.13   1077480   437777    282421   0.827627150761977     
7183.77   1079590   438896    282174   0.8271094937214511    
7185.44   1080080   439771    281120   0.8257748312795367    
7187.12   1082230   441587    280220   0.8239242934179748    
7188.82   1087380   445044    280466   0.8212767258480315    
7190.54   1092870   448431    280429   0.8190675587026647    
7192.28   1098670   451588    279718   0.8175728099303508    
7194.04   1104490   453128    276460   0.819203468567109     
7195.82   1109200   456425    276042   0.8166047524845079    
7197.61   1113160   459440    275115   0.8139836640527253    
7199.43   1117500   469669    285039   0.7982506068542937    
7201.27   1122020   475077    287499   0.7918179380801609    
7203.12   1127740   481104    289912   0.7852902832230959    
7204.99   1133690   487095    292446   0.7791167364319596    
7206.88   1140940   493317    295103   0.7736335143053612    
7208.8    1148520   499375    297531   0.7687876772826788    
7210.73   1156670   504744    298649   0.7656434069315201    
7212.67   1166740   511194    299834   0.7621464177010382    
7214.64   1177290   516775    299581   0.7605350145355798    
7216.63   1186750   522053    300261   0.7586619621265496    
7218.64   1197330   526368    300668   0.7592209727771106    
7220.66   1208170   531462    303011   0.7586843142251867    
7222.71   1218320   535968    305399   0.7586177357387343    
7224.77   1227200   540138    307927   0.7581942959508853    
7226.85   1234030   543755    310361   0.7572187968841909    
7228.95   1239990   547318    312925   0.7557320431810173    
7231.07   1245690   551511    316194   0.7530889642405572    
7233.21   1251380   555679    319238   0.7505099882177994    
7235.37   1257530   559659    322262   0.7485708953962839    
7237.55   1265840   563873    325250   0.7477768700389127    
7239.75   1276430   569178    328437   0.7468803894425423    
7241.96   1286600   574514    330504   0.7456694756333636    
7244.2    1296620   580535    332108   0.7433541797749792    
7246.45   1305810   585952    331369   0.7414230882348614    
7248.73   1312860   592788    333137   0.736029757632018     
7251.02   1319550   598126    333943   0.7326609081354936    
7253.33   1324720   601963    334383   0.730504974462496     
7255.66   1331640   605891    335902   0.7293819909292343    
7258.01   1343560   611425    338694   0.7292252086697733    
7260.38   1359130   618071    342455   0.7298422058263145    
7262.77   1374790   624142    345540   0.7313016255972178    
7265.17   1387810   628463    347290   0.7334944631804683    
7267.6    1395710   630721    348027   0.7353081372277842    
7270.04   1398470   630861    346629   0.7368300062663271    
7272.51   1400850   631536    344559   0.7373776413177234    
7274.99   1403940   632660    342834   0.7377466273984958    
7277.49   1405480   631652    339920   0.7400819080342693    
7280.01   1406380   630587    338455   0.7421019551697715    
7282.55   1408940   630504    336690   0.7437944985667696    
7285.11   1412420   632077    335032   0.7437729531523938    
7287.69   1414300   633533    333060   0.7429305197755116    
7290.29   1412400   632878    328586   0.7426615665774589    
7292.9    1413630   635757    328530   0.7394780327976541    
7295.54   1414920   638503    328878   0.7365291975749612    
7298.19   1415870   640598    329057   0.734268817340676     
7300.86   1421820   645944    330918   0.7306957241665202    
7303.56   1429280   652269    332591   0.7267806764445716    
7306.27   1435730   659834    335133   0.720680827028769     
7309      1439070   665306    335534   0.7155299535862303    
7311.75   1445600   672558    336397   0.7100504021124789    
7314.52   1462200   685783    340925   0.7030596247652278    
7317.3    1480480   700370    345901   0.6955758175828632    
7320.11   1500010   715176    351413   0.6887939538879907    
7322.94   1519710   728984    356953   0.6835213987459133    
7325.78   1535160   737550    359552   0.6821614514367939    
7328.64   1544070   741756    361982   0.682248854850303     
7331.53   1547970   741242    361383   0.6850397115011817    
7334.43   1548180   737654    359144   0.6893685271782087    
7337.35   1551580   735807    358379   0.6934481052422765    
7340.29   1560030   737249    359098   0.6964625671281366    
7343.25   1570290   740940    360420   0.697817558184818     
7346.23   1578670   745301    360294   0.6973436134344846    
7349.23   1577410   744897    355828   0.6971212256114356    
7352.24   1582010   750072    354911   0.6936399695966701    
7355.28   1576930   749925    350725   0.6910188027197625    
7358.33   1550190   740043    343308   0.6876883919599549    
7361.4    1466700   701955    322992   0.685498324540381     
7364.5    1532940   732082    326532   0.6873635693126824    
7367.61   1553650   742654    324143   0.6865667142418279    
7370.74   1542440   739952    318531   0.6834454747238509    
7373.89   1529650   737385    314806   0.6792351028818018    
7377.06   1501000   726256    310608   0.6760241802444152    
7380.25   1420770   695670    305361   0.6656919692154809    
7383.45   1505900   729465    309842   0.6750264510109134    
7386.68   1529470   743065    314905   0.6724735670891564    
7389.92   1544040   753734    319514   0.6683296237065963    
7393.19   1562240   764193    321122   0.6665396457581594    
7396.47   1572120   774272    326749   0.6606394950334598    
7399.77   1578780   780985    330634   0.6568162843797373    
7403.09   1540070   767819    332055   0.6500273671415888    
7406.43   1632520   812960    347018   0.6510419659848743    
7409.79   1664190   828165    351927   0.6516348721553623    
7413.17   1660640   825366    348649   0.6527197271430751    
7416.57   1647190   818684    342950   0.6527166782511618    
7419.98   1608640   799289    333042   0.6529717298117812    
7423.42   1499730   752346    319646   0.6446596001124678    
7426.87   1591960   790146    316609   0.653910495378276     
7430.35   1614020   803508    317607   0.6513004960464102    
7433.84   1623190   813819    319872   0.6451513275747778    
7437.35   1631500   824371    321312   0.6384026886611869    
7440.88   1650240   841637    326736   0.6303253257571291    
7444.43   1668200   858329    331107   0.6226758487949765    
7448      1690450   878566    337066   0.6139504099025804    
7451.59   1702980   890484    339127   0.6086658391741171    
7455.2    1698240   890767    335659   0.6059711473080839    
7458.82   1686220   885233    329226   0.6052151725038237    
7462.47   1673550   877585    322737   0.6062000628276141    
7466.13   1650790   864217    312908   0.6076378994270375    
7469.82   1624980   848702    302653   0.6096837170047502    
7473.52   1618250   845375    299303   0.6094907210222562    
7477.24   1606090   839799    295492   0.6086880162640355    
7480.98   1600050   837450    292712   0.6078490074818629    
7484.74   1585350   829669    287091   0.6079401835628981    
7488.52   1568050   821051    280786   0.607479528988246     
7492.31   1558460   817815    277041   0.6055827575533203    
7496.13   1544540   812670    272717   0.6032733903173112    
7499.97   1528160   805991    266389   0.6011825576094415    
7503.82   1530220   811045    265663   0.5969267159716972    
7507.7    1547020   825324    269547   0.591256553509477     
7511.59   1552030   832303    269687   0.5867547399043612    
7515.5    1556570   839255    270334   0.5820708182229296    
7519.43   1556880   843491    269531   0.5778742879839575    
7523.38   1547210   840982    265684   0.5750524176051071    
7527.35   1542120   841520    263517   0.5716376217900646    
7531.34   1541680   844907    262320   0.5679039711836456    
7535.35   1543260   850140    262115   0.5634343729140195    
7539.37   1555440   861858    264578   0.5583764259046028    
7543.42   1573400   878042    270245   0.5521942510795715    
7547.48   1596960   898175    278195   0.5454183972080238    
7551.56   1609620   910297    281561   0.5406367690070998    
7555.67   1624710   924055    283896   0.535716480475849     
7559.79   1623010   927610    283185   0.5314755350142857    
7563.93   1617130   928033    280183   0.5279300017400406    
7568.09   1608390   926875    276790   0.5243104128836077    
7572.27   1604350   928998    275788   0.5201422103598625    
7576.46   1602140   932270    275827   0.5158946167954297    
7580.68   1597080   932640    273772   0.5128049761449172    
7584.92   1585210   929882    271698   0.5089009221118664    
7589.17   1579890   931341    271210   0.5046228562387634    
7593.45   1582140   937810    272483   0.49985072115666146   
7597.74   1595280   952092    276581   0.49391162901233737   
7602.05   1600200   961330    277961   0.48820396771091706   
7606.38   1593740   962455    276154   0.4836783170391846    
7610.73   1589050   964368    275216   0.4793973857431642    
7615.1    1575880   960152    271493   0.47597702860169216   
7619.49   1557600   953127    267758   0.4722242154217468    
7623.9    1554130   955461    266916   0.4681660587743174    
7628.32   1559910   963868    268289   0.4637849499122628    
7632.77   1570400   975818    271164   0.4589080201094023    
7637.23   1575300   984544    272901   0.4538856123716249    
7641.72   1566550   984470    271433   0.4491168910560657    
7646.22   1555860   983232    269682   0.4442664484230158    
7650.74   1546250   982494    267351   0.4395410172416062    
7655.28   1537120   982031    266083   0.43481054099425814   
7659.84   1523470   978087    263029   0.43056180698138014   
7664.42   1531050   989082    265384   0.42516766050250093   
7669.02   1548700   1007400   270384   0.41918924763386145   
7673.63   1563320   1023840   274470   0.41329508976446655   
7678.27   1584240   1044940   280155   0.4071279414390266    
7682.92   1594900   1058490   283088   0.40176661289621696   
7687.6    1599240   1067400   284564   0.3968502463177086    
7692.29   1587920   1064410   281867   0.39311984246909576   
7697      1572990   1059070   278716   0.3892863165629444    
7701.74   1562690   1056980   276932   0.38529920943658535   
7706.49   1555960   1057700   275971   0.3809625823176857    
7711.25   1560080   1066360   278033   0.3761808081372982    
7716.04   1568620   1078700   281347   0.3709333189583629    
7720.85   1575680   1090540   284557   0.36535672221628046   
7725.68   1578070   1099080   286564   0.3599023869481266    
7730.52   1581270   1108230   288481   0.35446530644674806   
7735.39   1585340   1117560   290130   0.3494204335552064    
7740.27   1604960   1138390   296055   0.34406808566619884   
7745.17   1629730   1164440   303680   0.3377242349220679    
7750.1    1648030   1186680   309801   0.3309957923514933    
7755.04   1635310   1183420   306916   0.3266588397872208    
7760      1577520   1144290   291619   0.32461572733965033   
7764.97   1534060   1116540   280834   0.3216767790470069    
7769.97   1497120   1094840   272743   0.3175560419103667    
7774.99   1485140   1092460   270850   0.3124721126109621    
7780.03   1506970   1116150   277004   0.3065175113791403    
7785.08   1509300   1124190   277980   0.30162925011246644   
7790.16   1484050   1110580   272889   0.29755833992642705   
7795.25   1435460   1079110   263932   0.2936150463868814    
7800.36   1403330   1059480   258241   0.28990151092099603   
7805.49   1386730   1051990   253668   0.285731528129141     
7810.64   1373340   1048110   252850   0.28051772956143683   
7815.81   1368590   1050830   252393   0.2752615448815612    
7821      1375930   1061960   254688   0.2707598988701254    
7826.21   1395330   1083390   259440   0.26557212379835604   
7831.43   1419150   1110370   266236   0.25891467578652827   
7836.68   1429280   1126210   269795   0.25279454022759074   
7841.95   1425110   1128250   268357   0.24868821411759093   
7847.23   1415060   1127230   268906   0.2433312670366329    
7852.53   1412650   1132640   270326   0.23769673703723757   
7857.85   1425690   1151320   274844   0.2314747277441184    
7863.19   1441290   1171030   278192   0.22618777558163594   
7868.55   1445790   1182150   280345   0.22069096001122684   
7873.93   1443950   1188510   281305   0.21492918178931283   
7879.33   1417400   1173220   276465   0.21006059305225996   
7884.75   1384610   1151660   270010   0.20584456398488563   
7890.19   1355690   1133210   264290   0.20154181411109034   
7895.64   1349050   1133780   262722   0.19684429047104574   
7901.11   1351900   1144300   266189   0.19066032910112932   
7906.61   1353380   1152450   267829   0.18545069999099587   
7912.12   1351470   1157830   268492   0.18018303479314365   
7917.65   1348530   1162570   269208   0.17474739035662756   
7923.2    1339090   1161670   268855   0.16932294307650994   
7928.77   1338150   1168760   270807   0.16343283459310456   
7934.36   1347820   1183540   272782   0.1587757513055372    
7939.97   1363890   1204770   275311   0.1536325711684996    
7945.6    1366400   1214520   276654   0.1482330818871683    
7951.24   1353170   1209670   274289   0.14326180459815968   
7956.91   1334160   1199350   270952   0.13841893409641276   
7962.59   1315120   1188410   267274   0.13389695928241657   
7968.29   1304240   1184920   265189   0.1292396826960251    
7974.02   1310130   1196810   265654   0.12448507955670898   
7979.76   1318120   1208460   262883   0.12135469106968728   
7985.52   1285020   1191200   267655   0.11176782914770617   
7991.3    1253810   1167770   260164   0.10766970610918808   
7997.09   1243580   1164640   258094   0.1028889550534994    
8002.91   1249780   1178400   260282   0.09701152407781892   
8008.75   1256800   1192170   261964   0.0917902138695861    
8014.6    1251420   1192990   260308   0.08747046185090648   
8020.48   1236470   1182620   252888   0.08461701702130135   
8026.37   1219230   1178660   259996   0.07534228866633524   
8032.28   1207800   1174090   258778   0.07053941547355787   
8038.22   1208800   1183370   260698   0.06442508436931967   
8044.17   1249790   1230060   269010   0.05978270012431667   
8050.14   1255140   1242950   271532   0.054442721418621665  
8056.12   1252020   1247490   272405   0.04911856858539152   
8062.13   1250750   1254140   273675   0.043623792697778344  
8068.16   1263230   1275040   278279   0.037896874567356284  
8074.21   1266310   1286220   280339   0.03243378827387618   
8080.27   1246270   1273180   277071   0.027433109208678006  
8086.35   1230900   1265170   276457   0.022140672642279185  
8092.46   1214130   1255300   275241   0.017032524255437272  
8098.58   1214560   1263880   277091   0.01142818600201252   
8104.72   1207480   1264850   276845   0.005688596149109326  
8112.14   1177370   1241420   271682   0

File: resources/datasets/experimental/compounds/Hematite/XASDB/Hematite_idjf3d2r.dat
# XDI/1.0 
# Spectrum.license:CC BY 4.0
# Publication.authors: Puri A.
# Publication.affiliation: CNR-IOM; ESRF
# Facility.name:ESRF
# Sample.temperature:300 K
# Sample.prep:powder, liquids
# Sample.formula:Fe2O3
# Sample.name:Hematite
# Scan.number:scan1
# Sample.id:jf3d2r
# Scan.start_time:2010-10-21
# Element.symbol:Fe
# Facility.energy:6.03 GeV
# Facility.xray_source:Bending magnet (0.85 T)
# Beamline.name:BM08-GILDA
# Beamline.energy_range:4.9 - 32.0
# Beamline.scan_mode:Transmission
# Beamline.flux:1e10-1e11 ph/s
# Beamline.spot_size:1 mm x 2 mm
# Beamline.website:https://www.esrf.fr/UsersAndScience/Experiments/CRG/BM08
# Beamline.detector:Ionization chamber
# Mono.name:Si(111), Si(311)
# Element.edge:K
# Column.1:Energy
# Column.2:Mutrans
# Energy   Mutrans
6901.5108  0.057100068947197186
6921.5084  0.05128855645661152
6941.624   0.04499003598586035
6961.8912  0.03890218750652909
6982.3165  0.03264744303399504
7003.0298  0.026362105108161536
7023.7197  0.019930764279183413
7044.5913  0.013632492535694847
7065.7147  0.007644134961402506
7086.903   0.002171140275211738
7101.995   0
7102.4964  6.516654280048603e-05
7102.993   0.00010098326861450395
7103.4602  9.575999609994873e-05
7103.9767  0.00012560726761162572
7104.4539  0.00016217017521342935
7104.941   0.0002333061723162563
7105.4134  0.00027185889801884026
7105.8859  0.0003820450753494324
7106.3683  0.0005268043421810617
7106.8458  0.0006327621560475025
7107.3185  0.0007879679679082147
7107.8012  0.0009578486882621608
7108.2888  0.0011570792256025888
7108.7519  0.001380187580152353
7109.2151  0.0017458166561703755
7109.7079  0.0021221410044800714
7110.1959  0.0026223315295632174
7110.6888  0.0032307184138761886
7111.1572  0.004063457289051919
7111.6306  0.00522973942337061
7112.114   0.007253384431862153
7112.6073  0.011121342092512613
7113.0858  0.018220266894301854
7113.5596  0.026688684003951774
7114.0383  0.03003058350420896
7114.5023  0.034925784759386215
7114.9861  0.041743150299915335
7115.4601  0.0394421743936278
7115.954   0.03688127849792611
7116.4034  0.03647908651430629
7116.8826  0.036770594866070316
7117.3767  0.03849850315933369
7117.8659  0.04039828199105178
7118.3651  0.04143945431228404
7118.8693  0.04279626152975225
7119.3192  0.04534372615327369
7119.8038  0.049654169614084726
7120.2737  0.05615714389469086
7120.7535  0.0661380714881949
7121.2482  0.08121094360159065
7121.7331  0.10128572096581791
7122.233   0.1314332062834476
7122.7428  0.16956309563961208
7123.2279  0.22241166948723382
7123.7231  0.27553633059633853
7124.2133  0.3269266165033523
7124.7285  0.3723126262912676
7125.2239  0.4143659394876417
7125.6995  0.45631851814266394
7126.1951  0.5086698861923536
7126.6709  0.5621435116508824
7127.1666  0.625530908342014
7127.6723  0.6841056812291504
7128.1682  0.737113689252097
7128.6344  0.7939732389363626
7129.1205  0.8445439685131184
7129.6017  0.8863982998994147
7130.1178  0.919881217808474
7130.6141  0.9335064972535535
7131.1104  0.9384253275986775
7131.597   0.9416933551019433
7132.0885  0.9494190726054778
7132.5603  0.9624556146199894
7133.0471  0.9784883252397483
7133.5438  0.9924508788529096
7134.0307  1
7134.5426  0.9978221440886982
7135.0247  0.9855501896794104
7135.5318  0.9677124653149832
7136.0289  0.9475553592268363
7136.4964  0.9276536960373767
7136.9788  0.9101281243875091
7137.4862  0.8953373089898986
7137.9638  0.8866557326162028
7138.4614  0.8767994173812601
7138.9541  0.864367780069385
7139.4469  0.8486004614388175
7139.9248  0.8331485289772236
7140.4227  0.8164432598394018
7140.9157  0.7992855558109155
7141.4138  0.7827971768460786
7141.902   0.76686694185851
7142.3953  0.7534503445867495
7142.8737  0.7407525691038954
7143.3621  0.7302537913496637
7143.8407  0.7217803996947619
7144.3393  0.715428651589815
7144.828   0.7115487550205597
7145.3217  0.7078106329909851
7145.7956  0.7071293690187311
7146.2745  0.7095964947364336
7146.7536  0.7118352888270719
7147.2476  0.7133408349475733
7147.7318  0.714497167991388
7148.206   0.7135838414831308
7148.6904  0.7090366096683272
7149.1848  0.703838707334569
7149.6792  0.6978610450325684
7150.1688  0.6893192533804522
7150.6484  0.681469918427407
7151.1182  0.671953364633172
7152.5028  0.650259621516699
7153.4979  0.6371074213250795
7154.4784  0.6249847032733502
7155.4791  0.6117790267202723
7156.4252  0.5982818418154304
7157.4316  0.5851025303521878
7158.4334  0.574857703133068
7159.4105  0.5665942372877983
7160.4079  0.5618507596628054
7161.3906  0.5603218331796198
7162.3736  0.560617569894848
7163.352   0.5630921574304285
7164.3407  0.5670536365418155
7165.3146  0.5722455694212714
7166.2939  0.5774220812104461
7167.2986  0.5829393493493792
7168.2987  0.5890811716446941
7169.2639  0.5966258157010577
7170.2395  0.6063585134864897
7171.2354  0.6187956227981419
7172.2116  0.6325748644187691
7173.2083  0.6496355648148425
7174.2153  0.6677675335309222
7175.1824  0.6861459909642359
7176.1801  0.7012783088933925
7177.168   0.7118201164640534
7178.1411  0.7194630077891428
7179.1195  0.7248710846597959
7180.1235  0.7284537521502472
7181.1177  0.7303092575292229
7182.1173  0.7303642262542569
7183.0971  0.7300142669957825
7184.0822  0.7285258830564004
7185.0827  0.7260318947943374
7186.0786  0.7236513261640186
7187.0597  0.7212070833544751
7188.0663  0.7190593234419476
7189.0631  0.7166372173587751
7190.0705  0.7149637803360206
7191.0629  0.7132167200435372
7192.0557  0.7106767172378937
7193.0437  0.707480323186256
7194.0473  0.7033621458994326
7195.0563  0.6989785766234179
7196.0504  0.6944042335369912
7197.0397  0.6896080257323276
7198.0294  0.685488853536454
7199.0143  0.6815209075162394
7199.9996  0.677341045868292
7201.0105  0.6728766402319332
7201.9913  0.6679829313403315
7202.9826  0.6629568995450281
7203.9793  0.6577470583026652
7204.9713  0.6528177814125122
7205.9585  0.6487356695787654
7206.9409  0.6454676420754997
7207.944   0.6428037730930827
7208.9322  0.6407062560875997
7209.9359  0.6386057543549656
7210.9247  0.6373762954959472
7211.9393  0.6359446213724372
7212.9288  0.6350885021345773
7213.9084  0.6340463349042947
7214.9036  0.6339824119978072
7215.8889  0.6342144745338104
7216.9001  0.6352521646733663
7217.881   0.6369280889687469
7218.8826  0.6391069397890992
7219.8845  0.6416036640510508
7220.8868  0.6439566239552211
7221.8792  0.6457365162463674
7222.8771  0.6471463023707688
7223.8957  0.6477350398013366
7224.9044  0.647818114707044
7225.9186  0.6472373365488794
7226.928   0.6466000973021051
7227.9429  0.6450303795478536
7228.9325  0.6436079083330597
7229.9326  0.6412671360647566
7230.9433  0.6392748306913524
7231.9647  0.6373021747716933
7232.9761  0.6357361879263808
7233.993   0.6344428061608748
7235.0102  0.6342371087147068
7236.0124  0.6346024890634623
7237.0251  0.6350957152251927
7238.0176  0.6356849501102856
7239.0208  0.6363122402665561
7240.0243  0.6367492540669395
7241.0589  0.637194227139726
7242.0579  0.6371698518679915
7243.0676  0.6365582315292647
7244.1033  0.6352297792197326
7245.1187  0.6329927262199325
7246.15    0.6305482346831265
7247.1455  0.6275779337131896
7248.1568  0.6248571061876378
7249.153   0.6222723324747268
7250.1701  0.6200822889275577
7251.1824  0.6184260140859223
7252.1848  0.6172366003161821
7253.1874  0.6161262818159478
7254.1852  0.6155624171116397
7255.1833  0.6155773407473956
7256.187   0.6156439996537716
7257.2168  0.6163834658054733
7258.2263  0.6176047166648261
7259.2257  0.6193629696841263
7260.2359  0.6215022728697256
7261.2463  0.6238204109571323
7262.2779  0.6258154523304252
7263.289   0.6273956166297058
7264.3161  0.6289964252917819
7265.3383  0.6301980266973894
7266.34    0.631242681200298
7267.3785  0.6324713938775287
7268.3861  0.6331757894852043
7269.3733  0.6333023916618662
7270.392   0.6327094258678343
7271.411   0.6322557473408569
7272.446   0.6311959204749298
7273.4501  0.6304226274155148
7274.4858  0.6302122041513575
7275.501   0.6304875452310527
7276.5425  0.6313414259235492
7277.5636  0.632544022238207
7278.5589  0.6340291727231755
7279.5807  0.6350797966803864
7280.6132  0.6360366504595982
7281.6357  0.6365935508005536
7282.6584  0.6369905195116587
7283.6763  0.637010168965404
7284.6998  0.636884810425055
7285.734   0.636265976995713
7286.7843  0.6355904337504987
7287.8088  0.6346029865179875
7288.8336  0.6333071174798556
7289.8692  0.6318936004465151
7290.8843  0.6307128921309658
7291.8944  0.6292998725521506
7292.9258  0.6280395715125702
7293.9576  0.6267775293821515
7294.9688  0.625554288704698
7295.996   0.6242439934853354
7297.0236  0.6228501259057403
7298.062   0.6213162248773028
7299.1112  0.6194331107721788
7300.1188  0.6176114323009163
7301.1687  0.6156551923805885
7303.5009  0.6102737293270336
7305.472   0.6049594226343799
7307.4759  0.5996155173974771
7309.4442  0.594844928500861
7311.4349  0.5900497156052479
7313.4375  0.5849254365412185
7315.4307  0.5793832956760258
7317.4358  0.574128932253658
7319.437   0.5694471389897893
7321.4394  0.5659686882223661
7323.4696  0.5644706039197426
7325.4852  0.5647379857270347
7327.4915  0.5664154023859909
7329.5098  0.5696769629804291
7331.5081  0.5734399577362634
7333.4918  0.5773623866674228
7335.4715  0.5815616490418528
7337.4843  0.5856425172392866
7339.5038  0.5898315817959502
7341.5458  0.5925857387746899
7343.5732  0.5951914055776591
7345.5806  0.5959554957283579
7347.584   0.5954903757473011
7349.578   0.5937385896368282
7351.6267  0.5905158304953553
7353.6607  0.5873855978955684
7355.6533  0.5846660140063296
7357.6738  0.5826819166325911
7359.6743  0.5801098280100725
7361.7189  0.5772046935829361
7363.7434  0.5741105264362258
7365.7639  0.5708074283889337
7367.7696  0.567157107083056
7369.8034  0.5633187479666546
7371.8439  0.5593714463092356
7373.8857  0.5558325548170013
7375.9289  0.5530627280207179
7377.9842  0.5510925593736848
7380.0085  0.5493999703517102
7382.0234  0.5480707718603904
7384.0557  0.5466259151919627
7386.1001  0.5449905334403855
7388.1513  0.5429994717032942
7390.2038  0.5412203255939357
7392.2576  0.5395886747512976
7394.2858  0.5385363097032485
7396.3261  0.5384199053443529
7398.3948  0.5392417002199743
7400.4432  0.5407681394305339
7402.5037  0.5429218687973638
7404.5494  0.5452706003380701
7406.5854  0.5476469406049246
7408.6337  0.5495084154382026
7410.6834  0.5509945608322215
7412.718   0.5519946931551252
7414.803   0.5524331993190842
7416.8729  0.5522571004171654
7418.9388  0.5515688720815587
7421.0006  0.5503826917662321
7423.0638  0.5486299107467091
7425.101   0.5462667530247721
7427.1449  0.5435071240462553
7429.2176  0.5404226572627863
7431.297   0.5372511359374083
7433.3834  0.5340345949775002
7435.4656  0.5307489078385899
7437.5217  0.5274189472469374
7439.5792  0.5238298128476585
7441.6381  0.5203093271728564
7443.6872  0.5169338494921487
7445.7487  0.5137799878024151
7447.8281  0.5111283064558653
7449.9364  0.5090253174506053
7452.0075  0.5075063400579236
7454.0689  0.5063164288336582
7456.1758  0.5056078048625184
7458.2509  0.5054187721429445
7460.3385  0.5056878950410748
7462.4109  0.5059714441204357
7464.5343  0.5063368244691911
7466.6593  0.5063174237427085
7468.7745  0.5062383284732025
7470.869   0.506153512476657
7472.9704  0.506170177203251
7475.0621  0.5063855750126601
7477.1719  0.5064305946471903
7479.3052  0.5063554790138859
7481.4178  0.5068106499044389
7483.515   0.5062512622908576
7485.6415  0.506050290662679
7487.7415  0.5045571809053075
7489.8652  0.5030240260586578
7491.9736  0.5024857802623973
7494.0834  0.5000922778144236
7496.2058  0.49831338043232776
7498.3239  0.496628999410019
7500.4491  0.49505206856515216
7502.5757  0.4935131929914627
7504.7036  0.49223498358897516
7506.8555  0.49082743600993717
7508.9639  0.4894375480665435
7511.0961  0.4880165692153252
7513.2185  0.4864242172801773
7515.3592  0.4849534929764395
7517.4788  0.4835255497618685
7519.6055  0.4822806698125691
7521.7279  0.48110866695121063
7523.8348  0.48035651570911647
7525.9938  0.4794305041104667
7528.1205  0.4784935485122628
7530.2711  0.4775170452793058
7532.4062  0.4764238889601907
7534.5541  0.4753481435494574
7536.6921  0.474177384324412
7538.8314  0.47320038363692984
7540.9836  0.4724367909407562
7543.1598  0.4717271720605661
7545.3319  0.4709765131820474
7547.4486  0.4704216026591929
7549.5951  0.4698435605009168
7555.4969  0.46750900641417864
7559.4602  0.46543312868054165
7563.4455  0.463475645123901
7567.4471  0.46104035649581093
7571.4479  0.4592758852949458
7575.425   0.4574721151865902
7579.4071  0.455217900005671
7583.4342  0.45298034955134575
7587.4662  0.4510489823572778
7591.4918  0.44899001807749744
7595.5281  0.4467176458064086
7599.5695  0.44432190481307154
7603.6158  0.4418761696399524
7607.7019  0.4396082744595903
7611.7757  0.4377520228988267
7615.8314  0.4364889858593577
7619.8921  0.4359825771527096
7623.9696  0.4358843298839836
7628.0521  0.4355020360813716
7632.128   0.4342994397667137
7636.1857  0.43181365950431644
7640.2542  0.4287478472655422
7644.3278  0.4255688641222863
7648.4357  0.4227007900572769
7652.5429  0.42009213852715654
7656.6787  0.4179774593405544
7660.8079  0.41626546959209726
7664.96    0.414486820937264
7669.0643  0.412487551200507
7673.2091  0.4105564327337017
7677.3473  0.40878624080579673
7681.4906  0.40732621177435063
7685.6214  0.4058231529264752
7689.7751  0.4042584097174757
7693.9104  0.4029886570419165
7698.0804  0.4020303108991291
7702.2439  0.40101401130415665
7706.4304  0.39987484044146104
7710.6342  0.3987209946702722
7714.8014  0.39720425582295393
7719.0098  0.3955571838900347
7723.1935  0.3939053861391261
7727.4005  0.3921135549393752
7731.6188  0.3897138343098365
7735.8004  0.3876961587556474
7740.0233  0.3857023610186675
7744.2696  0.38361827528536474
7748.5153  0.38149115973563275
7752.7543  0.37932996855092493
7756.9806  0.37718668572912406
7761.2364  0.37511677744978944
7765.4915  0.37306602116967474
7769.752   0.3708050903526654
7774.0058  0.3688135311610489
7778.271   0.3672283923165164
7782.5539  0.36568951674282696
7786.8361  0.36417601134992245
7791.0932  0.3628756652210638
7795.3556  0.36153999982091634
7799.6419  0.35992227770498364
7803.9274  0.3583174894067059
7808.2307  0.35666793020116067
7812.5395  0.3551750691710517
7816.866   0.35364688886965395
7821.1611  0.3519918576643316
7825.4864  0.35019729046469217
7829.8295  0.34839227672002365
7834.1844  0.34675714369570904
7838.5386  0.34502898667518306
7842.8799  0.34329933729108153
7847.2515  0.3414881053648481
7851.6288  0.33989749452053836
7856.0116  0.3377686378799682
7860.3814  0.3361118655838076
7864.7881  0.33411359075610103
7869.1441  0.33214391956359307
7873.5245  0.3302610541857316
7877.9105  0.32851722734766203
7882.3147  0.3269492506842487
7886.7497  0.32527631111601935
7891.1526  0.32385906317373997
7895.5865  0.3221177236082963
7899.9819  0.32070271421138036
7904.4208  0.31913846845690597
7908.8339  0.3175834256111478
7913.2842  0.3157744322302776
7917.7404  0.31397240321276026
7922.1832  0.3123039407352577
7926.6318  0.31065537643876284
7931.067   0.30894736632650727
7935.5398  0.3071430987636265
7940.0376  0.30561019264423944
7944.522   0.30402803852685806
7949.0571  0.302458072045344
7953.5275  0.30099182483233294
7958.0359  0.29951115143809126
7962.5051  0.2979849609547943
7966.9994  0.2963538075666813
7971.5124  0.29468658872549164
7976.0119  0.2929601727958039
7980.5431  0.2912228128665618
7985.0607  0.28950336130022675
7989.5778  0.2876558151936541
7994.1136  0.28574932072584586
7998.6749  0.28392341389111914
8003.2486  0.28197239724330597
8007.8153  0.2800524715033175
8012.3749  0.2782750664847973
8016.9209  0.27651532110192145
8021.4859  0.27492371534856136
8026.096   0.27337613432068103
8030.6598  0.27200241364935623
8035.2361  0.2706294391598192
8039.8316  0.2692276123078209
8044.4198  0.2676840109161421
8049.0273  0.2660827047995407
8053.6144  0.2644251863215924
8058.214   0.26283258565918194
8062.8395  0.26124520826928604
8067.491   0.2596232577898891
8072.122   0.25806125058077817
8076.7525  0.2565241160979269
8081.4356  0.255047919794412
8086.0783  0.25329663113846446
8090.727   0.2516789090225317
8095.4086  0.25011491199531993
8100.0897  0.24853350405972635
8104.7836  0.2468727521273643
8109.4771  0.24529930346417383
8114.1566  0.24340250935960686
8118.8691  0.24180095451574293
8123.5476  0.24013746658349228
8128.2321  0.23829489502217152
8132.9431  0.23666697508847226
8137.6468  0.2350027409744338
8142.3566  0.2334161097663257
8147.1134  0.2317558552884888
8151.8425  0.23031249098363674
8156.6118  0.22891389758605218
8161.4079  0.22744615800946555
8166.1696  0.2258291820753206
8170.9307  0.22423110941313298
8175.7255  0.22261761566066438
8180.5131  0.22109465863178115
8185.3412  0.21986097140929864
8190.1347  0.21842307910422368
8194.962   0.2167128304466047
8199.7683  0.2154858588602123
