Repository: fzecchi/xasml

# X-ray absorption spectra interpretation with machine learning

Code for the analysis of X-ray absorption spectra using random forests and neural networks.

## Usage

See the `notebooks` and `scripts` folders for usage examples.

# Hematite ($\alpha$-Fe2O3)

## Overview

- **Mineral Name**: Hematite (IMA approved)
- **Chemical Formula**: $\alpha$-Fe2O3 (Iron(III) oxide)
- **Fe Oxidation State**: Fe3+
- **Coordination Geometry**: Distorted octahedral (O:6, site symmetry $3$, 3 short and 3 long Fe-O bonds)
- **Symmetry-Inequivalent Fe Sites**: 1 (Wyckoff `12c` in hexagonal setting, `4c` in rhombohedral setting)
- **Structure**: Corundum-type crystal structure ($R\bar{3}c$, space group 167) consisting of hexagonal close-packed oxygen atoms with two-thirds of the octahedral sites occupied by Fe3+ cations.

---

### Materials Project

| File | MP ID | Space Group | Lattice Parameters (Hexagonal) | $d$(Fe-O) |
| :--- | :--- | :--- | :--- | :--- |
| `MP/mp-19770.cif` | `mp-19770` | $R\bar{3}c$ (167) | $a = 5.0925\text{ \AA}, c = 13.7743\text{ \AA}$ | $1.9670$ to $2.1219\text{ \AA}$ (mean $2.0444\text{ \AA}$) |

Notes:

- The trigonal $R\bar{3}c$ symmetry of the CIF file matches the experimental corundum space group at `symprec = 0.01`. The CIF stores a 10-atom primitive cell; the table gives the hexagonal cell from the spglib standardization.
- `MP/mp-19770.json` lists 65 ICSD codes: `15840`, `22505`, `24004`, `24791`, `33643`, `40142`, `41541`, `43465`, `56372`, `64599`, `66756`, `71194`, `81248`, `82134`, `82135`, `82136`, `82137`, `82902`, `82903`, `82904`, `88417`, `88418`, `96069`, `96070`, `96071`, `96072`, `96073`, `96074`, `96075`, `96076`, `161283`, `161284`, `161285`, `161286`, `161287`, `161288`, `161289`, `161290`, `161291`, `161292`, `161293`, `161294`, `173653`, `173655`, `182839`, `182840`, `182841`, `182842`, `182843`, `182844`, `182845`, `182846`, `182847`, `182848`, `184766`, `201096`, `201097`, `201098`, `201099`, `201100`, `201101`, `245851`, `415251`, `633032`, `633039`. One of them (`15840`) corresponds to a COD entry below.

### Crystallography Open Database (COD) and ICSD Cross-References

| File | ICSD ID | Space Group | Lattice Parameters | $d$(Fe-O) | Reference |
| :--- | :--- | :--- | :--- | :--- | :--- |
| `COD/cod_2101167.cif` | not verified | $R\bar{3}c$ (167) | $a = 5.0355\text{ \AA}, c = 13.7471\text{ \AA}$ | $1.9443$ to $2.1136\text{ \AA}$ (mean $2.0290\text{ \AA}$) | Maslen et al. (1994), *Acta Cryst. B* 50, 435 |
| `COD/cod_9000139.cif` | `15840` | $R\bar{3}c$ (167) | $a = 5.0380\text{ \AA}, c = 13.7720\text{ \AA}$ | $1.9457$ to $2.1162\text{ \AA}$ (mean $2.0309\text{ \AA}$) | Blake et al. (1966), *Am. Mineral.* 51, 123 |

Notes:

- Entries are near-ambient end-member structures. Neither CIF records temperature or pressure; both papers report room temperature. `cod_2101167.cif` is synthetic, `cod_9000139.cif` is natural (Elba).
- `15840` matches the Blake (1966) cell and coordinates ($a = 5.038$, $c = 13.772\text{ \AA}$, $z_\text{Fe} = 0.3553$, $x_\text{O} = 0.3059$) in the AFLOW mirror, and the paper is in the MP provenance references. Maslen et al. (1994) is also in the MP provenance, but its ICSD ID could not be pinned down: `64599` is a different cell ($a = 5.0285\text{ \AA}$), and the Finger & Hazen cell that Maslen adopted ($a = 5.0355$, $c = 13.7471\text{ \AA}$) is shared by `40142`, `81248` and others whose coordinates differ from the COD file in the fifth decimal.

---

## Experimental XAS Spectra

| ID | File | Source and date | $T$ | XANES step |
| :--- | :--- | :--- | :--- | :--- |
| M1 | `NIST/Fe-Hematite.xdi` | BMM, NSLS-II, 2023 (Ravel) | RT | $0.30\text{ eV}$ |

File: resources/datasets/experimental/compounds/Hematite/XASDB/Iron (III) Oxide_idgbfxgi.dat
# XDI/1.0 
# Spectrum.license:CC BY 4.0
# Publication.authors: Matthew Newville
# Publication.affiliation: Center for Advanced Radiation Sources, University of Chicago
# Sample.reference:none
# Facility.name:APS
# Sample.temperature:r.t.
# Sample.prep:powder on tape, 16 layers
# Sample.formula:Fe2O3
# Sample.smiles:O1[Fe]2O[Fe]1O2
# Publication.DOI: https://doi.org/10.71622/XASLIB_535X-8J62
# Sample.name:Iron (III) Oxide
# Scan.number:Scan2
# Sample.id:gbfxgi
# Scan.start_time:2001-08-10
# Element.symbol:Fe
# Facility.energy:7.0 GeV
# Facility.xray_source:Bending Magnet
# Beamline.name:20-BM-B
# Beamline.website:https://www.aps.anl.gov/Beamlines/Directory/Details?beamline_id=32
# Beamline.scan_mode:Transmission
# Beamline.energy_resolution:1.4 x 10^-4
# Beamline.flux:1 x 10^11 ph/s at 10 keV (toroidal focus); 2 x 10^8 ph/s at 5 µm (KB mirror)
# Beamline.spot_size:30 mm x 1 mm
# Beamline.energy_range:3.9 - 35
# Beamline.detector:Ionization chamber
# Mono.name:Si(111)
# Element.edge:K
# Column.1:Energy
# Column.2:I0
# Column.3:Itrans
# Column.4:Mutrans
# Energy   I0         Itrans         Mutrans
6911.8277  272002     121091.203452  0.08909045992507345
6916.9236  270032     120826.202549  0.08642780913286172
6921.7638  268827     120841.202789  0.08401765375790937
6926.875   267514     120853.203083  0.08139834482566573
6931.7907  255214     115822.202582  0.07901304311475017
6937.0396  277373     126550.202959  0.07622248508460412
6941.8277  276310     126659.203657  0.07375772505390417
6946.9188  275026     126707.203268  0.0711167976249143
6951.9563  274820     127226.202973  0.0685805754391958
6956.9913  274055     127511.202843  0.06594570937005942
6961.9928  274313     128218.202577  0.06353987454747176
6966.8992  274122     128744.202933  0.061028018392518195
6971.9362  274012     129304.203     0.05854179192475248
6976.8778  273903     129874.20253   0.0560268578999596
6982.0124  273774     130465.203129  0.053399227709459186
6986.8966  273717     131036.203278  0.0510002092901274
6991.9328  273771     131661.203177  0.04860866270637986
6996.9144  273744     132310.203629  0.04597866250017335
7001.8411  273682     132819.203127  0.04384662173888051
7006.9934  273613     133434.203576  0.04129213682957945
7011.8412  273571     134044.202637  0.03882007275378651
7016.9359  273530     134647.202783  0.036388026230621616
7021.8608  273493     135246.20354   0.03398965799092267
7026.8451  273339     135788.203289  0.03159723576043484
7031.9521  273200     136352.203216  0.029157182579682934
7036.8151  273094     136907.203316  0.026823795665378056
7041.8531  273100     137520.203173  0.024492836443238884
7046.8251  273055     138134.203275  0.022070574080778633
7051.7728  273038     138725.203014  0.019799358037102227
7056.8648  272926     139286.203768  0.017468094699186355
7061.8167  272878     139874.203026  0.015167022793472668
7066.7017  272719     140377.203624  0.012979223831621223
7071.7739  272679     140929.203182  0.010844519426957543
7076.7369  272487     141419.202445  0.008655268048020472
7081.686   272240     141831.203133  0.006654406399873012
7086.7913  271944     142203.203145  0.004710540395492983
7091.5419  271377     142369.203502  0.0030044306395436617
7096.5766  269032     141581.202485  0.0013640992011739708
7101.576   233593     123222.20309   0.00012357620364086732
7101.9502  241415     127309.202684  0.00028487334589976835
7102.2817  250354     132004.203434  0.00036011598392129263
7102.6987  262542     138456.202646  0.00026304511430967316
7103.1906  271114     142986.203507  0.00022855934257418856
7103.6399  273653     144388.203577  0
7104.0036  274140     144616.202626  0.00010498314335404045
7104.2818  274237     144654.20281   0.0001527189581869341
7104.6134  274276     144660.203573  0.00020553037788406114
7105.0736  274202     144619.2029    0.00021267711798229132
7105.5123  274103     144584.203087  0.0001502440785981199
7105.8763  274067     144544.202733  0.00022645674599765242
7106.2295  273949     144464.203133  0.00029093470175982827
7106.5614  273943     144409.202774  0.0004791147035341699
7107.0539  273839     144340.20277   0.0005306100285290692
7107.5143  273788     144259.203284  0.0007272738349939392
7107.9427  273727     144155.203224  0.0009885833880149478
7108.3069  273623     144026.202747  0.0012587542656835183
7108.5961  273590     143966.203681  0.0014139900523482197
7108.9497  273576     143813.202498  0.0019446997044748505
7109.4854  273456     143539.20327   0.0027146022918444882
7109.9247  273401     143288.203613  0.0035268190338307408
7110.2677  273327     142994.202945  0.004461830708398737
7110.6107  273273     142631.202516  0.005690991284982479
7110.9858  273230     142011.203352  0.007892679984673391
7111.4575  273134     140616.203379  0.012884554436389745
7111.9079  273116     138426.203009  0.021080475357154304
7112.3475  273037     135453.203242  0.03231278012941509
7112.6585  272990     132720.202875  0.04291013667242525
7112.9374  272954     130228.203469  0.05277975271487996
7113.3558  272875     128830.203431  0.05828718342619528
7113.8171  272865     130091.203178  0.05316065349197173
7114.2355  272838     131978.203303  0.045557754662104565
7114.5789  272794     133281.202614  0.04032186335963266
7114.8901  272826     133719.202736  0.038663064704967574
7115.298   272779     133680.203093  0.03872567601691568
7115.7917  272740     133378.20248   0.0398365929181031
7116.2212  272758     133175.202742  0.040669840892328814
7116.6506  272686     132994.202902  0.04124453209551818
7116.962   272664     132866.202807  0.041707119634284154
7117.2413  272587     132675.203058  0.04231332360804604
7117.7461  272623     132176.203629  0.044358355567439625
7118.208   272490     131280.203405  0.047669000144166696
7118.6055  272448     129876.20275   0.053226017584788884
7118.9493  272395     128162.202503  0.06008987117160238
7119.2716  272362     126239.203013  0.06795336645043218
7119.7338  272328     122347.203388  0.08430790157872861
7120.1744  272323     117696.202766  0.10461964886401304
7120.6259  272228     112392.20342   0.12861511312411805
7121.0237  272144     106915.203324  0.1546485045442521
7121.3032  272163     102025.203053  0.1792326441249889
7121.6151  272149     95655.204893   0.21300967743437094
7122.0667  272151     88665.207155   0.25280170678571345
7122.5292  272115     83283.201907   0.28556680790079264
7122.9057  272063     79094.200786   0.31252632345711684
7123.2284  272072     76052.206885   0.3331079899358198
7123.562   272008     72985.199764   0.35456818630401143
7124.0354  271977     68873.204895   0.3849145643424972
7124.4982  271940     64585.19815    0.418548757241603
7124.9502  271971     60256.198272   0.45498706233122904
7125.327   271934     56154.200661   0.4918836920770253
7125.6176  271894     52328.197999   0.5288071155525715
7125.9514  271921     47527.2002     0.5793179960156802
7126.4898  271883     42781.198843   0.6344069845878445
7126.9421  271778     39710.199004   0.6732628067795386
7127.2975  271574     37725.198337   0.6997570763963324
7127.6207  271428     36413.19871    0.7180351121950508
7127.9547  271247     35139.197486   0.7363591849684148
7128.4718  271435     33550.199174   0.760985969029014
7128.8921  271483     32094.199803   0.7843422798562376
7129.3339  271502     30479.200673   0.8114510222696393
7129.7004  271482     28925.198593   0.8388517690344982
7129.9591  271442     27470.200215   0.865836347988229
7130.3472  271330     25347.198022   0.9077944214864411
7130.8108  271290     23661.199613   0.9438082217751
7131.2529  271271     22412.199277   0.9722069952822435
7131.5872  271227     21640.200272   0.9905014428794279
7131.9107  271228     21278.198322   0.9993488234779978
7132.2883  271246     21253.199701   1
7132.8061  271227     21776.199528   0.9872165119026737
7133.2268  271231     22542.198833   0.9690970886044926
7133.6369  271252     23429.199307   0.9489013355875661
7134.0038  271186     24288.199918   0.9298935772810265
7134.2844  271221     25172.199389   0.9112163622474225
7134.7378  271245     26477.199635   0.8847606839719642
7135.2236  271195     27449.199882   0.8657600042401327
7135.6554  271199     28163.200213   0.8523031600738209
7135.9794  271169     28619.200615   0.8438233935235666
7136.2925  271165     28963.198061   0.8375507792688885
7136.7138  271179     29332.197968   0.8309398091221847
7137.1998  271145     29622.198605   0.8257155057066289
7137.6211  271113     29874.199298   0.821211853712845
7138.0317  271145     30131.198595   0.8167822908319298
7138.3451  271024     30338.197977   0.8129583918358612
7138.6477  271084     30653.199217   0.8076583214506463
7139.0583  271088     31098.198499   0.8001088370245606
7139.5447  271041     31583.198967   0.7919035619081792
7139.9339  271083     32057.198074   0.7841740194968726
7140.2691  271066     32557.199717   0.7760260546136732
7140.5718  271005     33047.197631   0.7680753460319238
7141.0476  270977     33851.199905   0.7554172797982013
7141.5127  271006     34532.197886   0.7450297584564328
7141.9454  271050     35154.200235   0.73575441243309
7142.324   270983     35603.198819   0.7289702006890809
7142.6702  271034     35964.199102   0.7237790879368012
7142.984   270977     36263.199764   0.719327555233751
7143.4818  270941     36479.198171   0.7161439789602626
7143.9472  270888     36465.198913   0.7162426595485073
7144.3477  270977     36362.199015   0.717898049995371
7144.6508  270935     36187.19908    0.7203463457868979
7144.9864  270901     35987.200749   0.7231864800641641
7145.4736  270914     35741.197939   0.72680824640061
7145.9068  270947     35579.197593   0.7292541302271613
7146.1018  270877     35527.197976   0.7298855391663882
7147.12    272298.47  35963.048504   0.726236402345494
7148.3769  273525.53  37601.436822   0.7052344782156067
7149.4717  274844.16  39863.361589   0.6771267128225724
7150.7837  276131.34  42411.787136   0.6470840318937221
7151.9769  277400.06  44449.722731   0.6248791693731658
7153.2139  278652.28  45965.149799   0.6096624340014684
7154.5491  279860.03  47425.041236   0.595535694414438
7155.711   281044.28  48707.40817    0.5837600381688647
7157.0906  282313     50292.224593   0.5693327475066535
7158.3947  283426.19  51740.479103   0.5565102485863311
7159.6993  284618.84  52857.17061    0.5475158433601961
7161.1566  285766.97  53629.280049   0.5420228686711811
7162.4078  286944.5   53872.800266   0.5418034852692185
7163.8881  288030.5   53784.723515   0.5446421513896389
7165.271   289121.88  53459.038723   0.5498098786359529
7166.6108  290201.69  52989.737568   0.5563878678731876
7168.1583  291259.91  52294.809952   0.5652182598857941
7169.6847  292302.5   51295.248443   0.5772110448713256
7171.0808  293435.5   50252.045552   0.5900130421469657
7172.6085  294492.88  48980.204477   0.6053405179003226
7174.1914  295499.59  47528.700488   0.6229033029569297
7175.6986  296532.69  46619.53528    0.6348603804740754
7177.2393  297604.12  46178.695111   0.6417333103662103
7178.9665  298538.94  45636.177883   0.6495742747957012
7180.5742  299464.06  45057.989258   0.6578821630582544
7182.1499  300243.53  44597.103458   0.6646361204397849
7183.7044  300498.31  44304.521176   0.668532168472311
7185.4896  281419.44  41424.240361   0.6693840095026337
7187.2538  302878.84  44625.25068    0.6688874605264208
7188.9641  304578.59  45003.548809   0.6673956113951506
7190.6095  305657.62  45363.131183   0.6650770370534399
7192.3324  306683.97  45801.992919   0.6617864432048148
7194.188   307643.56  46333.119998   0.6573791647141562
7196.0776  308632.47  46945.513947   0.6521770408385922
7197.8912  309592.66  47608.181819   0.6464561360218861
7199.6288  310460.12  48234.091092   0.6410746357964947
7201.3782  311357.88  48938.264233   0.6349891581104367
7203.3598  312257.88  49713.686867   0.6282596349222398
7205.3866  313188.12  50515.349084   0.621431536006022
7207.2823  314034.66  51255.255648   0.6152225240654027
7209.168   314883.44  51884.39334    0.6102409371533671
7211.143   315737.44  52404.768135   0.6064284163198171
7213.086   316727.72  52784.367529   0.6042859674260953
7215.0633  317651.22  53016.192641   0.6035147697191153
7217.0748  318602.97  53182.240715   0.6034437742293882
7219.0654  319474.94  53265.499661   0.6040566215812629
7221.2342  320296.12  53336.976996   0.6046995135424769
7223.349   321155.56  53385.667781   0.6056261253175179
7225.4762  322092.22  53508.568612   0.605947440216029
7227.5492  322905.09  53737.669768   0.6050288508362744
7229.7234  323824.16  54149.971786   0.6025114996082839
7231.9322  324695.47  54710.47158    0.5985209657066385
7234.098   325614.97  55392.16234    0.5935108547425997
7236.254   326486.69  56122.04993    0.5880487636269724
7238.5003  327499.59  56969.12208    0.5818180440644702
7240.7926  317802.72  55982.39201    0.5752198677731094
7243.0419  324367     57873.841261   0.5685169809944213
7245.2369  327901.53  59103.464868   0.5631759072943855
7247.5448  326912.22  59323.267271   0.5596451662089892
7249.91    330122.09  60017.258092   0.5586700530952903
7252.2657  330961.16  60021.415714   0.559964750789421
7254.4777  331692.41  59871.737371   0.562431188704791
7256.9147  332518.84  59579.235764   0.5663039036473109
7259.2304  333302.47  59202.898156   0.5708606711626562
7261.6819  334055.25  58782.723779   0.5757781838705409
7263.9671  334819.22  58459.712652   0.57986514369441
7266.4108  335600.34  58198.86121    0.5834318544323347
7268.9235  336354.62  58113.170218   0.5853816087680871
7271.3819  337018.09  58167.635467   0.5859236703599907
7273.9319  337986.75  58359.251239   0.5857041296418458
7276.5175  337914.53  58469.017215   0.584606793120516
7279.1163  338759.47  58810.936207   0.5828589092785997
7281.5255  339357.59  59251.001877   0.5798750012679261
7284.1619  339851.88  59765.213379   0.576107311419197
7286.6986  339970.28  60304.57081    0.5715792252423805
7289.2034  338239.84  60599.062923   0.566349206535478
7291.9246  339493.59  61525.699533   0.5603320502162429
7294.6704  343904.44  63029.478401   0.5544391097923624
7297.3845  343559.47  63596.397536   0.5492177951091699
7299.9196  341957.62  63840.437823   0.5447591314125763
7302.5924  345273.94  64920.622475   0.5410220629517124
7305.3353  346102.41  65494.941714   0.5376605260393545
7308.1258  346795.97  65989.380285   0.5347666994551818
7310.9638  347440.72  66413.959015   0.5323778112700291
7313.6792  348088.56  66757.665535   0.5306480171169538
7316.3739  348708.56  66964.491528   0.5299591406229064
7319.1503  348867.69  67000.443487   0.5299169313398258
7322.1113  349570.97  67086.524895   0.5302996463323244
7325.0177  350435.34  67210.716742   0.5306247889041993
7327.721   351101.88  67323.040808   0.5307455965941918
7330.5636  350881.53  67391.476273   0.5298836882518765
7333.6712  351337.31  67721.02948    0.5280065024305978
7336.427   353117.19  68427.704888   0.5252129294530368
7339.2995  353724.22  68968.492507   0.5219859379116588
7342.4148  354248.38  69567.38878    0.518228839703174
7345.3495  354734.62  70196.402314   0.5142283957981354
7348.321   355110.03  70811.526075   0.510208289183021
7351.3754  356458.53  71639.765774   0.5060983633110704
7354.421   356814.16  72196.111421   0.5025650005302192
7357.4462  357453.88  72741.557181   0.49955770699830004
7360.5315  357994.72  73206.106359   0.4970125133728536
7363.6426  358525.69  73604.783525   0.49494184648462236
7366.7565  359138.75  73912.54752    0.4936498229174626
7369.9192  359697.94  74177.422411   0.4925899241904859
7373.0501  357296.25  73805.3904     0.4917135965323602
7376.1838  360540.62  74675.467699   0.49030810601838526
7379.5287  361153.16  75059.650265   0.4885075261097942
7382.6217  361438.75  75383.920351   0.4866616433241605
7385.7406  350053.47  73236.286419   0.4850342525704257
7389.199   363692.31  76282.763464   0.483705735010499
7392.3237  363935.25  76497.324564   0.48258312535063685
7395.6489  364442.25  76759.994745   0.48151572858376995
7398.9772  364881.41  77049.748426   0.4801716381527899
7402.1221  365490.62  77453.597522   0.47830525371411736
7405.6081  366148.97  77957.536332   0.475848411202978
7408.8056  366636.38  78462.567718   0.4731600730488419
7412.3449  367157.91  79056.700905   0.4699499652190042
7415.6655  367637.53  79663.911576   0.46662256277184966
7419.0593  368127.25  80287.22091    0.46323396996742416
7422.4681  368694.06  80932.606874   0.4598426506026999
7425.9741  369290.97  81581.087959   0.45650628195789406
7429.3895  368764.97  81947.65612    0.4534081729298594
7432.8904  370326.03  82743.302945   0.4505567653666365
7436.4419  336964.22  75715.050063   0.44759902186561773
7439.8202  368999.5   83255.866015   0.4454371200064857
7443.52    370701.84  83988.77624    0.44325492622437135
7446.9758  371376.31  84431.753843   0.4414498370036226
7450.6003  371978.84  84864.831316   0.43961721999252223
7454.2757  372590.47  85283.984408   0.43789529093379126
7457.7656  373195.16  85746.211128   0.4359114021348532
7461.4839  373804.97  86271.525071   0.43356498540009286
7465.0757  374355.84  86804.910177   0.4311053114584832
7468.8491  374907.81  87369.378053   0.42847926477023696
7472.4363  375410.84  87895.929877   0.42603175548591304
7476.1222  375837.97  88437.547033   0.4234069147789155
7479.7167  376291.19  88949.250247   0.4210137270124416
7483.6962  376846.47  89498.025459   0.4185619181479152
7487.3341  377285.84  89991.875717   0.41628754558707615
7491.1786  377713.31  90532.804773   0.41373899619160076
7494.9197  378177.84  91043.795609   0.4114322719130206
7498.6167  378522.44  91535.86455    0.409083548086977
7502.6771  378859.12  92075.014604   0.4064704001362163
7506.382   379197.88  92571.227909   0.40412083737028326
7510.259   379508.72  93079.519312   0.4016793055507144
7514.14    379971.62  93639.871067   0.3991713399908598
7517.8929  380447.62  94203.299438   0.3966823030675895
7521.999   380834.69  94715.806395   0.39437059757043835
7525.8927  381289.81  95242.363936   0.3920899329368628
7529.7181  381793.03  95715.998265   0.3901804478385297
7533.7288  382161.31  96208.700653   0.3879938496092304
7537.7561  382520.66  96696.466881   0.3858350413440076
7541.6304  382651.09  97105.312147   0.3838014976567607
7545.8241  382084.59  97409.215765   0.3813862352173475
7549.8162  350858.16  89958.183918   0.378405840278542
7553.6426  385316.81  99199.212824   0.3762553690042375
7557.9231  385713.5   99850.310138   0.3733646360197678
7562.0017  385856.28  100402.476022  0.37066712193258994
7565.9384  386082.12  100918.705122  0.36828489284849736
7570.2701  386497.03  101511.001691  0.3657797062847567
7574.3746  386773     102047.343507  0.3633908705299878
7578.5205  387189.06  102650.765506  0.3608632422582589
7582.5364  387565.19  103221.242176  0.35846643655250693
7586.9491  387968.34  103836.76911   0.35589413460736297
7591.1338  388425.59  104448.373928  0.35343241573817724
7595.2619  388721.91  105027.036097  0.3509353564274316
7599.5915  389235.28  105660.760961  0.34847306078870194
7603.8893  389522.69  106236.529415  0.34601060784686555
7608.2168  389878.19  106806.379406  0.3436839062565046
7612.3518  390158.75  107355.269217  0.34137335430750465
7616.6645  390599.38  107962.217844  0.33900911004869233
7621.1185  390987.06  108602.232547  0.3364300965610856
7625.5531  391300.81  109214.299139  0.3339038840085845
7629.8318  389926.62  109337.416775  0.33146848695746495
7634.2023  391989.47  110458.609617  0.3288856982283503
7638.6776  391487.41  110877.851289  0.32622735226255734
7643.2206  390078.38  111028.141176  0.32362652627668237
7647.7817  393087.44  112429.491255  0.3210791828624027
7652.3109  393414.53  113081.900536  0.3184814504767453
7656.8207  393745.69  113751.352065  0.315827666258062
7661.2734  393987.94  114354.869038  0.31337559522644715
7666.0323  394289.19  115014.433     0.3107608218245875
7670.6592  394662.53  115685.042242  0.30820870692438046
7675.405   395170.94  116367.726229  0.30579858301319796
7680.0186  395495.38  116983.44227   0.30346186654740753
7684.7512  395843.88  117628.222168  0.3010416228914267
7689.4268  396105.44  118275.061139  0.29851252647083304
7694.1462  396509.03  118945.941298  0.29608074735768425
7698.9853  393240.72  118517.869117  0.29363129802084564
7703.7675  396909.44  120185.855905  0.29117246301862104
7708.6319  397312.22  120923.887647  0.28849429703956403
7713.4138  397575.03  121585.968348  0.2859779944922029
7718.3035  397872.94  122290.102098  0.2833429291726131
7723.0979  398133.88  122997.278687  0.28066329504500814
7727.9748  398450.84  123656.508371  0.2782777626255011
7732.7178  398733.88  124365.788068  0.2756511391645254
7737.6968  399076     125108.126443  0.27298036636673184
7742.6056  399353.12  125837.493201  0.2702963802259281
7747.649   399552.31  126531.918349  0.2676722735913659
7752.5838  399844.56  127248.398716  0.2650949904201109
7757.6407  400165.88  127985.920419  0.26248593231531964
7762.6015  400486.22  128712.49021   0.25993727805485634
7767.6719  400722.59  129457.092267  0.25722209374735694
7772.6718  400982.06  130175.753599  0.25465875799170573
7777.7429  401374.56  130957.462428  0.2520325015678808
7782.7562  401672.09  131666.216763  0.24959091731947086
7787.8409  401786.69  132371.998031  0.24693734283435523
7792.8807  402001.31  133059.839398  0.2444997959918923
7797.9921  402235.03  133803.735992  0.2418812997865321
7803.0195  401863.75  134306.674512  0.23942991039686598
7808.1707  402613.53  135218.63936   0.2368589717315177
7813.3029  402831.38  135947.660511  0.23432326863890365
7818.4682  403116.25  136717.722685  0.23173224779176413
7823.6928  403360.16  137489.831289  0.2290965532654885
7828.8592  403637.16  138253.969933  0.22655041583154212
7834.1113  403795.16  138988.169733  0.22397848092187195
7839.3445  403930.22  139759.409438  0.2212523379286481
7844.6769  404047.31  140484.684409  0.2186903130245072
7849.9378  403983.47  141150.000929  0.21613012330758513
7855.2587  404477.69  142040.365383  0.21347408443064878
7860.6531  404349.91  142681.763032  0.21094603669045153
7866.0023  405062.19  143649.199218  0.20832565286089516
7871.4385  404111.53  144012.687627  0.20576850431047047
7876.8161  406336.91  145529.212997  0.2031553563584447
7882.281   406089.31  146159.780572  0.20056873995598784
7887.6474  406101.78  146875.386714  0.19802391336857625
7893.1678  406258.28  147658.03338   0.19543934189173756
7898.5362  406263.84  148369.710203  0.1929253988663222
7904.059   406563.41  149181.458459  0.19045099099688806
7909.4427  406609.06  149900.217082  0.18798965489929753
7915.0214  406831.72  150732.016592  0.18537518037032397
7920.4206  407015.44  151511.860777  0.1829061260016943
7926.0153  407232.19  152315.750808  0.18041060300573286
7931.4569  407437     153143.671394  0.17783188839291292
7937.0678  407619.81  153966.624013  0.17525698572343537
7942.552   407631.69  154690.625238  0.17281243371350505
7948.2602  407868.62  155552.653612  0.17020329171298584
7953.8415  403584.59  154668.733464  0.1676548209686899
7959.6342  408240.56  157238.842394  0.16502798252966608
7965.2863  407924.62  157877.982565  0.1624950374612767
7971.1098  408833.69  159014.17313   0.1599022758084099
7976.7244  400703.81  156620.389457  0.1573238076346679
7982.5106  408819.97  160536.656835  0.15488826901169825
7988.1964  409027.16  161409.95447   0.15230933417410028
7993.9315  409171.41  162248.283082  0.14977796212606317
7999.5931  409229.66  163065.642481  0.14721776716190832
8005.3588  409346.97  163926.047102  0.14460868808105856
8011.2979  409372.34  164743.483488  0.14203300414866366
8017.1911  409417.72  165557.953403  0.13950525003799513
8023.1207  409473.16  166404.469466  0.13690207501301405
8028.9078  409806.59  167338.01466   0.1343954937078908
8034.7725  410006.09  168256.592959  0.13178027461567132
8040.4939  409876.62  169024.201292  0.12922801290307825
8046.4731  410089.22  169924.844102  0.12671339872525653
8052.4337  410268.81  170838.529593  0.12413115531044969
8058.4451  410359.47  171729.23506   0.12152035115614129
8064.3823  410553.16  172653.00194   0.11895481318017308
8070.3425  408778.88  172695.782544  0.11655397006458408
8076.228   410735.62  174381.592302  0.11396424957523435
8082.2342  410861.41  175312.438635  0.11133333702220152
8084.2337  410812.22  175576.59465   0.11048109224759899

File: resources/datasets/experimental/compounds/Hematite/XASDB/Iron (III) Oxide_idpm3p7c.dat
# XDI/1.0 
# Spectrum.license:CC BY 4.0
# Publication.authors:  Mehrnaz Mikhchian, Andrew Grosvenor
# Publication.affiliation:  University of Saskatchewan
# Facility.name:APS
# Sample.temperature:10-300 K (Displex stage)
# Sample.prep:N/A
# Sample.formula:Fe2O3
# Sample.smiles:O1[Fe]2O[Fe]1O2
# Sample.name:Iron (III) Oxide
# Scan.number:scan2
# Sample.id:pm3p7c
# Scan.start_time:2011-03-06
# Element.symbol:Fe
# Facility.energy:7.0 GeV
# Facility.xray_source:Bending Magnet
# Beamline.name:20-BM-B
# Beamline.website:https://www.aps.anl.gov/Beamlines/Directory/Details?beamline_id=32
# Beamline.scan_mode:Transmission
# Beamline.energy_resolution:1.4 x 10^-4
# Beamline.flux:1 x 10^11 ph/s at 10 keV (toroidal focus); 2 x 10^8 ph/s at 5 µm (KB mirror)
# Beamline.spot_size:30 mm x 1 mm
# Beamline.energy_range:3.9 - 35
# Beamline.detector:Ionization chamber
# Mono.name:Si(111)
# Element.edge:K
# Column.1:Energy
# Column.2:I0
# Column.3:Itrans
# Column.4:Irefer
# Column.5:Mutrans
# Energy    I0            Itrans        Irefer        Mutrans
6911.82433  253364.78125  97826.28125   211714.1875   0.8950045277589375
6916.79875  253399.78125  98318.28125   213455.1875   0.8870171081840044
6921.82118  252674.78125  98571.28125   214756.1875   0.8781184414257982
6926.98318  252004.78125  98822.28906   215975.1875   0.8696074529559604
6931.94993  251596.78125  99143.28125   217356.1875   0.8616451589859535
6937.09719  251166.78125  99494.28125   218874.1875   0.853058448671756
6941.91597  250373.78125  99629.28125   219803.1875   0.8456610672521506
6947.12976  250434.78125  100181.28906  221869.1875   0.8370136236560164
6952.05515  250509.78125  100696.28125  223699.1875   0.8291090270062046
6957.03904  249943.78125  100965.28125  224977.1875   0.8210377816175382
6962.14323  249550.78125  101318.28125  226470.1875   0.8127472149681292
6967.02925  249129.78125  101648.28125  228028.1875   0.80465887803122
6972.16933  248924.78125  102076.28906  229656.1875   0.7964316847009539
6977.13187  248092.78125  102224.28125  230790.1875   0.7885782642391734
6982.06052  247739.78125  102616.28125  232359.1875   0.7799807233323397
6987.05844  247098.78125  102848.28125  233502.1875   0.7720416744277785
6992.10523  246662.78125  103160.28906  234964.1875   0.764190921764036
6997.09744  246241.78125  103485.28125  236448.1875   0.7562443285712613
7002.18015  246241.78125  104011.28125  238357.1875   0.7479435624436047
7007.05224  245982.78125  104400.28125  239946.1875   0.7401087654978381
7012.04593  245650.78125  104763.28906  241570.1875   0.7322145733964233
7017.12005  245333.78125  105149.28125  243232.1875   0.72407923380388
7022.0974   244793.78125  105393.28125  244592.1875   0.7166767286054663
7027.1135   244615.78125  105856.28125  246269.1875   0.708309030733317
7031.99045  244426.78125  106255.28906  247815.1875   0.7008838384057862
7036.95837  243493.78125  106326.28906  248863.1875   0.693528738631344
7041.97564  243353.78125  106777.28125  250567.1875   0.6856573043505161
7047.00037  242844.78125  107062.28125  251890.1875   0.6778651100451832
7051.93777  242436.78125  107385.28125  253367.1875   0.6701800808574461
7056.87183  242278.78125  107835.28906  255087.1875   0.6622660481250641
7061.91876  241324.78125  107914.28125  255922.1875   0.6546076216266228
7066.78275  240731.78125  108132.28125  256908.1875   0.6472754415258071
7071.90807  240601.78125  108574.28906  258553.1875   0.6397122225800805
7076.72274  239249.78125  108434.28125  258719.1875   0.6325988277584254
7081.76744  237947.78125  108354.28125  258926.1875   0.6248729749233475
7081.92687  237686.78125  108238.28125  258543.1875   0.6248298407676341
7082.06505  237483.78125  108167.28125  258466.1875   0.6245052502036794
7082.1926   237337.78125  108121.28125  258307.1875   0.6241948127548554
7082.33079  237416.78125  108152.28125  258501.1875   0.6242703379547714
7082.47961  237520.78125  108233.28125  258613.1875   0.6237616288245451
7082.62844  237454.78125  108207.28125  258542.1875   0.6236999731076297
7082.78791  237158.78125  108069.28906  258279.1875   0.6237470290473932
7082.89423  237071.78125  108060.28906  258303.1875   0.6232826638855513
7083.02181  237102.78125  108104.28906  258331.1875   0.6228302228615231
7083.16004  236711.78125  107935.28125  257945.1875   0.6226896915491074
7083.29826  237030.78125  108090.28125  258364.1875   0.6225451356584839
7083.45776  236845.78125  108041.28125  258254.1875   0.6220091579590139
7083.62791  236691.78125  107965.28125  258058.1875   0.6220963553178512
7083.79806  237143.78125  108212.28906  258584.1875   0.6214784669642283
7083.97885  237012.78125  108140.28906  258544.1875   0.6216635080893631
7084.15965  237034.78125  108155.28906  258539.1875   0.6215883892140192
7084.3511   236485.78125  107935.28906  258074.1875   0.6211256752295425
7084.51065  236432.78125  107937.28125  257954.1875   0.620728485386789
7084.65957  236408.78125  107951.28125  258108.1875   0.6203499383126035
7084.79786  236517.78125  107992.28125  258219.1875   0.6204829324419953
7084.91488  236278.78125  107889.28125  257936.1875   0.620389971994887
7085.0319   236077.78125  107818.28125  257720.1875   0.6200743884175506
7085.14893  235982.78125  107800.28125  257678.1875   0.6196887704845827
7085.29788  235961.78125  107782.28125  257619.1875   0.6198164684858709
7085.44683  235629.78125  107679.28906  257455.1875   0.6190764625218976
7085.68091  235587.78125  107659.28906  257422.1875   0.619088729352177
7085.88309  235554.78125  107674.28125  257387.1875   0.6186313970973573
7086.05335  235441.78125  107637.28125  257255.1875   0.6184084939459185
7086.21298  235499.78125  107678.28125  257473.1875   0.6181882502181572
7086.35134  235453.78125  107698.28125  257320.1875   0.6175643477654583
7086.48969  235460.78125  107702.28125  257528.1875   0.6175522146314659
7086.6387   235590.78125  107777.28125  257581.1875   0.6173161816329075
7086.77707  235188.78125  107578.28125  257253.1875   0.6175458878895953
7086.91544  234917.78125  107479.28906  256987.1875   0.6171655257409955
7087.05382  234789.78125  107421.28906  256848.1875   0.6171569540153248
7087.16027  234525.78125  107303.28125  256692.1875   0.617114570049949
7087.27737  234195.78125  107186.28125  256239.1875   0.6165953629003135
7087.40512  234173.78125  107186.28125  256373.1875   0.6164415557850832
7087.53288  233945.78125  107115.28125  256043.1875   0.6159315677161741
7087.69258  233798.78125  107046.28125  255898.1875   0.6159574772747635
7087.85228  233932.78125  107123.28125  256078.1875   0.6157183121383508
7088.00135  233821.78125  107080.28125  256032.1875   0.615598596103878
7088.16107  233533.78125  106972.28125  255826.1875   0.6152328882520579
7088.3421   233383.78125  106918.28125  255571.1875   0.6150076357486841
7088.51248  233028.78125  106755.28906  255198.1875   0.6150131388072345
7088.72548  232971.78125  106732.28125  255183.1875   0.6149655073729104
7088.87458  232833.78125  106685.28906  255102.1875   0.614716411053002
7089.01304  232473.78125  106534.28906  254795.1875   0.6145019596740257
7089.1302   231941.78125  106288.28906  254132.1875   0.6145359050012389
7089.24737  231878.78125  106288.28906  254024.1875   0.6140911375845519
7089.35389  231539.78125  106162.28125  253848.1875   0.6136379354627404
7089.47107  231236.78125  106038.28906  253503.1875   0.6134073215417508
7089.60955  230845.78125  105853.28125  253131.1875   0.6134955878094454
7089.76935  230575.78125  105740.28125  252683.1875   0.6133282438100854
7089.9398   230198.78125  105564.28125  252403.1875   0.6133764881954453
7090.11027  230359.78125  105658.28125  252625.1875   0.6130639301630929
7090.27009  230370.78125  105690.28125  252629.1875   0.6126463241271547
7090.41926  229874.78125  105446.28906  252079.1875   0.6129014966869932
7090.55779  229352.78125  105196.28125  251540.1875   0.6130658441870891
7090.68566  228982.78125  105093.28906  251180.1875   0.6120261793510782
7090.82419  228301.78125  104765.28906  250460.1875   0.6122676120994504
7090.96273  227576.78125  104457.28125  249690.1875   0.6118806266508343
7091.10128  227056.78125  104233.28125  249076.1875   0.6116500414367797
7091.23983  226463.78125  103953.28125  248548.1875   0.6117725049470201
7091.35707  225909.78125  103717.28125  247755.1875   0.6114835764787541
7091.47431  225050.78125  103335.28125  246840.1875   0.6112874974902817
7091.61288  224418.78125  103032.28125  246221.1875   0.6114910138073353
7091.75145  223356.78125  102542.28125  245075.1875   0.6115297822133756
7091.94333  222047.78125  101958.28125  243605.1875   0.6112574632353862
7092.10323  220612.78125  101337.28125  242144.1875   0.6106448156764624
7092.28447  218672.78125  100479.28906  240071.1875   0.6101047942892297
7092.46572  216461.78125  99461.28906   237710.1875   0.6101386072050133
7092.64697  214265.78125  98468.28125   235351.1875   0.6098721402561814
7092.8389   211726.78125  97304.28906   232628.1875   0.6098244515149087
7093.00951  208787.78125  95975.28125   229323.1875   0.6094545289310009
7093.1588   205741.78125  94574.28125   225969.1875   0.6094687052873304
7093.27611  202795.78125  93238.28125   222764.1875   0.6091490601019209
7093.39342  199790.78125  91848.28125   219488.1875   0.6092989293886033
7093.51073  196772.78125  90433.28125   216096.1875   0.6097977751800495
7093.62805  193204.78125  88799.28906   212240.1875   0.609690882919614
7093.7667   189078.78125  86910.28125   207684.1875   0.6095523697931833
7093.94803  183709.78125  84445.28125   201858.1875   0.609496781361928
7094.1507   177824.78125  81733.28125   195378.1875   0.6096342132208772
7094.34271  172443.78125  79241.28125   189450.1875   0.610021378472511
7094.52407  168580.78125  77449.28906   185200.1875   0.6103779280670532
7094.68409  166156.78125  76350.28906   182602.1875   0.6100641165418883
7094.83346  166051.78125  76325.28906   182532.1875   0.6095653456539335
7094.97216  167801.78125  77148.28125   184529.1875   0.6091703772336833
7095.11087  170971.78125  78624.28125   188094.1875   0.6087837244620833
7095.24959  175982.78125  80972.28125   193694.1875   0.6079017753220339
7095.38831  181428.78125  83517.28906   199664.1875   0.6071326894546155
7095.50569  187187.78125  86229.28906   205982.1875   0.6059749456558643
7095.62307  192694.78125  88796.28125   212146.1875   0.6054188257622546
7095.74047  198857.78125  91669.28125   218900.1875   0.6048291725848097
7095.86853  205523.78125  94790.28125   226264.1875   0.6039979370554892
7095.99661  212523.78125  98067.28906   234002.1875   0.6031877687127432
7096.16738  220577.78125  101797.28125  242808.1875   0.6029699459850056
7096.32748  227574.78125  105033.28125  250460.1875   0.6028629422029153
7096.47692  233052.78125  107585.28125  256376.1875   0.6025018994868244
7096.63704  236499.78125  109187.28125  260231.1875   0.6023407764774309
7096.80784  239378.78125  110523.28906  263280.1875   0.6022395920062242
7097.02136  241932.78125  111710.28906  266144.1875   0.6021253327602669
7097.20285  242973.78125  112202.28125  267235.1875   0.6019601476275626
7097.34165  243283.78125  112386.28125  267498.1875   0.6013649983739194
7097.48046  243744.78125  112596.28125  267983.1875   0.6014080601946596
7097.59791  243945.78125  112703.28125  268283.1875   0.6012024991954859
7097.70469  244015.78125  112741.28906  268305.1875   0.6011201900003468
7097.82216  243857.78125  112690.28906  268107.1875   0.6008005296996567
7097.9503   243956.78125  112743.28125  268085.1875   0.6006953471503905
7098.07845  243906.78125  112696.28125  268043.1875   0.601042422205632
7098.23865  243927.78125  112736.28125  268079.1875   0.6006023671366738
7098.42021  244008.78125  112777.28906  268069.1875   0.6005505102136058
7098.5911   244127.78125  112844.28125  268234.1875   0.6003765089924651
7098.762    243965.78125  112816.28125  267950.1875   0.5996959952403723
7098.91155  243911.78125  112825.28125  268092.1875   0.5992029574401432
7099.03973  243670.78125  112693.28906  267609.1875   0.5995009606506039
7099.17861  243501.78125  112684.28906  267533.1875   0.5984958041937699
7099.3068   243434.78125  112655.28125  267484.1875   0.5984667739461206
7099.44569  243409.78125  112638.28125  267420.1875   0.5985457086156132
7099.58458  243127.78125  112502.28125  266951.1875   0.5986258065504388
7099.71279  243061.78125  112503.28125  266788.1875   0.598166744501553
7099.83032  242790.78125  112383.28906  266580.1875   0.5980874536786696
7099.95855  242714.78125  112369.28125  266444.1875   0.5977789570579998
7100.09746  242558.78125  112336.28125  266333.1875   0.5972072022303422
7100.25775  242569.78125  112325.28125  266176.1875   0.5974417759897341
7100.4501   242515.78125  112323.28125  266115.1875   0.5971064109875713
7100.6211   242215.78125  112189.28906  265748.1875   0.5970340924392628
7100.78141  241844.78125  112045.28125  265265.1875   0.5966273574254458
7100.95242  241778.78125  112022.28125  265095.1875   0.5965166073987304
7101.13413  241991.78125  112160.28125  265237.1875   0.5959426616306794
7101.31585  242073.78125  112202.28125  265190.1875   0.5958843809012289
7101.48689  241955.78125  112147.28906  265106.1875   0.5958887410639441
7101.63655  241839.78125  112112.28906  264864.1875   0.5956146619381582
7101.76484  241659.78125  112044.28125  264582.1875   0.5953890779534523
7101.88244  241768.78125  112155.28125  264727.1875   0.5945062064549747
7102.00005  241539.78125  112015.28125  264445.1875   0.5949996939867221
7102.11766  241614.78125  112055.28906  264459.1875   0.5949233323970394
7102.26735  241352.78125  111934.28906  264015.1875   0.5949158803610972
7102.43844  241321.78125  111938.28125  263931.1875   0.5946471833992311
7102.64161  241296.78125  111949.28125  263731.1875   0.5943166817394658
7102.8341   241777.78125  112196.28125  264196.1875   0.5939687449535647
7103.02661  242105.78125  112367.28906  264312.1875   0.5936947926584292
7103.18703  242184.78125  112409.28125  264350.1875   0.5936172128170453
7103.33677  242078.78125  112356.28125  263999.1875   0.5936725914206535
7103.46513  241797.78125  112241.28125  263536.1875   0.5934476355557762
7103.59348  241523.78125  112130.28125  263050.1875   0.593211233524317
7103.73254  241601.78125  112204.28906  263044.1875   0.5926596454363516
7103.86091  241689.78125  112254.28906  263073.1875   0.5925264606906238
7103.98929  241534.78125  112186.28125  262684.1875   0.5924683336915
7104.10696  241143.78125  111973.28125  262214.1875   0.5929272625741979
7104.22465  241012.78125  111944.28125  261903.1875   0.5924616837156931
7104.35303  240873.78125  111899.28125  261577.1875   0.592175440486927
7104.50283  240792.78125  111866.28906  261315.1875   0.5921075760320038
7104.67402  240840.78125  111913.28125  261146.1875   0.5917462947954344
7104.85593  240865.78125  111932.28125  260827.1875   0.5916382987149567
7105.00574  240809.78125  111936.28125  260449.1875   0.591199097699229
7105.16626  240887.78125  111958.28906  260294.1875   0.5914074591628738
7105.32679  240897.78125  111981.28906  259909.1875   0.5911391149819605
7105.50873  241035.78125  112076.28125  259754.1875   0.5906884914253842
7105.67998  241101.78125  112099.28906  259543.1875   0.590800666609012
7105.84053  240801.78125  111991.28906  258894.1875   0.5903403294533066
7105.97968  240902.78125  112044.28125  258704.1875   0.5902523682874099
7106.09743  240754.78125  112002.28125  258259.1875   0.5898600487874441
7106.20448  240689.78125  111967.28125  257828.1875   0.5899296671329566
7106.32224  240364.78125  111832.28906  257222.1875   0.58969254350065
7106.4507   240554.78125  111944.28125  257093.1875   0.5893474529359043
7106.58988  240408.78125  111888.28125  256452.1875   0.5891726929575353
7106.75047  240301.78125  111845.28906  255902.1875   0.5890730531752376
7106.91108  240641.78125  112023.28906  255678.1875   0.5887843561574788
7107.0931   240576.78125  111989.28125  255069.1875   0.5888391654033757
7107.25372  240672.78125  112060.28125  254444.1875   0.5884546972630553
7107.41435  240733.78125  112097.28125  253820.1875   0.5883291194867323
7107.54285  240507.78125  112028.28906  252887.1875   0.5877993400974347
7107.68207  240543.78125  112044.28125  252088.1875   0.5878106877095914
7107.8213   240607.78125  112059.28125  251089.1875   0.588027068266094
7107.94982  240781.78125  112147.28125  250291.1875   0.5879254231969725
7108.08906  240544.78125  112055.28125  248959.1875   0.5876567651659331
7108.20688  240378.78125  111991.28906  247974.1875   0.5874617725862677
7108.33542  240380.78125  112011.28906  246874.1875   0.5871830337320337
7108.46396  240265.78125  111962.28125  245502.1875   0.5871160694102446
7108.60322  240297.78125  111982.28125  243971.1875   0.5870416754029535
7108.77462  240563.78125  112085.28125  242107.1875   0.5873478098838547
7108.96746  241373.78125  112490.28906  239726.1875   0.5869459611777038
7109.12817  241213.78125  112435.28125  236093.1875   0.5866611272117306
7109.28888  241039.78125  112380.28125  232030.1875   0.5862807600545895
7109.44961  240938.78125  112336.28906  226738.1875   0.5862356199036627
7109.63177  241241.78125  112489.28906  220815.1875   0.5860649137970941
7109.80322  241509.78125  112634.28125  213623.1875   0.5857737958612682
7109.97469  241401.78125  112552.28125  205409.1875   0.5862338573875675
7110.13544  241107.78125  112439.28906  196578.1875   0.5858831341462402
7110.26405  241079.78125  112438.28125  189096.1875   0.5857076642456359
7110.38195  240914.78125  112330.28125  181033.1875   0.5861600885822731
7110.49985  240703.78125  112230.28125  173593.1875   0.5861836914689289
7110.61775  240696.78125  112226.28906  165874.1875   0.5861943175475846
7110.7571   240400.78125  112076.28125  157533.1875   0.5863695499666565
7110.92861  240466.78125  112074.28125  148556.1875   0.5868481955271451
7111.12157  240355.78125  111991.28125  140607.1875   0.5873052243187836
7111.32526  240239.78125  111901.28906  133846.1875   0.5878310287647908
7111.50752  240475.78125  111941.28125  128489.17969  0.5888535596751817
7111.68979  240185.78125  111721.28125  123578.17969  0.5900988109956041
7111.83991  239552.78125  111373.28125  119247.17969  0.5908860239143069
7111.96858  238249.78125  110699.28906  115169.1875   0.5918943787547666
7112.09726  237404.78125  110257.28906  111903.1875   0.5926275170268291
7112.23667  237391.78125  110243.28125  109234.17969  0.5927458802340189
7112.35463  237659.78125  110343.28125  107101.17969  0.5931087337498656
7112.48332  237819.78125  110435.28906  105204.1875   0.5928459890224492
7112.59057  238160.78125  110575.28125  103592.17969  0.5931177621288659
7112.71927  238436.78125  110668.28125  101937.17969  0.5936375982232275
7112.84798  238600.78125  110705.28125  100137.17969  0.5942160357201951
7112.98742  238760.78125  110747.28906  98182.1875    0.594692418893078
7113.16977  238876.78125  110726.28906  95844.1875    0.5957981500998736
7113.33067  239144.78125  110754.28125  93788.17969   0.5972201180211878
7113.49159  239200.78125  110803.28125  91815.17969   0.5968792730472405
7113.64178  239213.78125  110844.28906  90416.1875    0.5963624274258472
7113.80271  239302.78125  110926.28125  88975.17969   0.5957608240798248
7113.9851   239389.78125  111031.28125  87883.17969   0.5948069076740187
7114.15677  239374.78125  111096.28125  86882.17969   0.5937461223679271
7114.31773  239554.78125  111191.28906  86176.1875    0.5935772530918167
7114.46795  239343.78125  111132.28906  85523.1875    0.5930035136459747
7114.59673  239193.78125  111070.28125  85064.17969   0.5928908872431177
7114.70404  239088.78125  111049.28125  84651.17969   0.5924816039519126
7114.81136  238987.78125  111010.28125  84377.17969   0.592364918889157
7114.92941  238799.78125  110933.28906  83948.1875    0.5922123920290989
7115.06893  238795.78125  110921.28125  83592.17969   0.5923621975594028
7115.19773  238949.78125  111034.28125  83443.17969   0.5917506436812314
7115.36946  238847.78125  110977.28125  82965.17969   0.5918923103317776
7115.55194  238918.78125  111001.28906  82544.1875    0.592024777514938
7115.71296  238855.78125  110972.28906  82026.1875    0.592020798455587
7115.87399  238545.78125  110843.28125  81269.17969   0.5917989552943225
7116.03502  239033.78125  111063.28125  80557.17969   0.5918985356407079
7116.16385  238907.78125  111020.28906  79488.1875    0.5916691749140383
7116.30342  238804.78125  110964.28906  78231.1875    0.5917892139422015
7116.42153  238552.78125  110844.28125  76693.17969   0.5918322278401142
7116.56111  238473.78125  110845.28125  75295.17969   0.5912751730840928
7116.67923  238631.78125  110912.28125  73874.17969   0.591370237356831
7116.79734  238387.78125  110812.28906  72255.1875    0.5911720178203482
7116.9262   238204.78125  110728.28125  70588.17969   0.5911563740941448
7117.06581  238116.78125  110687.28125  68744.17969   0.59115775928839
7117.23764  238191.78125  110723.28125  66422.17969   0.5911409516532838
7117.40947  237812.78125  110566.28125  63733.17969   0.5908569453188605
7117.6028   237721.78125  110490.28906  61041.1875    0.5913559908542083
7117.77466  238280.78125  110723.28906  58546.1875    0.5917524742600472
7117.92504  238254.78125  110688.28125  56058.17969   0.5920915515205634
7118.09691  238030.78125  110573.28125  53657.17969   0.5922534443675583
7118.26879  237890.78125  110465.28125  51441.17969   0.5928901226855462
7118.42994  237618.78125  110310.28906  49497.1875    0.5933158613758854
7118.59109  237190.78125  110297.28125  47611.17969   0.5905572729745177
7118.74151  237630.78125  110216.28125  45880.17969   0.5947944131804596
7118.87044  237640.78125  110176.28125  44389.17969   0.5954576098688992
7118.97789  237367.78125  109982.28906  43004.1875    0.5964609803004608
7119.09609  237147.78125  109788.28906  41526.1875    0.5978333418815861
7119.22503  237240.78125  109764.28125  40036.17969   0.5988333375422906
7119.38622  237182.78125  109640.28125  38402.17969   0.6002836456942972
7119.57966  237086.78125  109471.28125  36399.17969   0.6021464328342169
7119.77311  237375.78125  109444.28906  34690.1875    0.6045446946092742
7119.96657  237426.78125  109289.28906  33086.1875    0.607216794523961
7120.13855  237116.78125  108956.28125  31657.17969   0.6100740463961696
7120.31053  237060.78125  108706.28125  30328.17969   0.613448294163786
7120.46102  237033.78125  108447.28125  29092.17969   0.6171672993461513
7120.59002  236979.78125  108177.28906  27971.1875    0.6208754514332852
7120.71903  236871.78125  107864.28125  27045.17969   0.6248733070263954
7120.84804  236748.78125  107524.28125  26248.17969   0.6291918302480121
7120.95555  236559.78125  107224.28125  25593.17969   0.6324586707117812
7121.07381  236505.78125  106935.28125  24960.17969   0.6365036785353315
7121.19208  236303.78125  106552.28906  24354.1875    0.6409790664092195
7121.32111  236184.78125  106202.28125  23734.17969   0.6455412962492934
7121.47165  236198.78125  105845.28125  23076.17969   0.6511512118118014
7121.63294  237166.78125  105845.28125  22508.17969   0.6578473084503014
7121.805    236602.78125  105057.28125  21747.17969   0.6661837665050657
7121.96631  236393.78125  104448.28906  21057.1875    0.6742552010228464
7122.12763  236700.78125  104093.28906  20498.1875    0.6819542219894404
7122.27821  236764.78125  103653.28906  19889.1875    0.6893320907799751
7122.4503   236794.78125  103186.28125  19385.17969   0.6969327497237788
7122.6224   236663.78125  102748.28125  18890.17969   0.7029912101142715
7122.77299  236360.78125  102263.28125  18452.17969   0.7086402320644568
7122.93435  236236.78125  101880.28125  18101.17969   0.7139244354189433
7123.0742   236198.78125  101584.28125  17759.17969   0.7184247686904752
7123.17102  236183.78125  101357.28125  17528.17969   0.7219834581927121
7123.27861  235890.78125  101000.28906  17240.1875    0.7257278342460787
7123.39695  235774.78125  100716.28906  16996.1875    0.7295327149934016
7123.52606  235440.78125  100286.28125  16688.17969   0.7342169019754763
7123.66594  235486.78125  99970.28125   16374.17969   0.739703806948938
7123.81658  235324.78125  99552.28125   16075.17969   0.7454371521945877
7123.97798  235355.78125  99192.28906   15772.1875    0.7515839906432581
7124.16092  235442.78125  98884.28906   15487.1875    0.7572807609966241
7124.33311  235396.78125  98440.28125   15167.17969   0.7643289017527595
7124.5053   235558.78125  98084.28125   14902.17969   0.7713869197113159
7124.64522  235318.78125  97530.28125   14584.17969   0.7789916416216137
7124.77437  235055.78125  97055.28125   14328.17969   0.7851540876785981
7124.90353  235174.78125  96657.28125   14030.17969   0.7927104779580824
7125.0327   235175.78125  96195.28125   13799.17969   0.8005618410326214
7125.16187  235027.78125  95731.28906   13546.1875    0.8074474120354718
7125.26952  235008.78125  95376.28906   13349.1875    0.813397707083468
7125.3987   234829.78125  94910.28125   13137.17969   0.8201693390907542
7125.52788  234621.78125  94435.28125   12909.17969   0.8269330268246513
7125.67861  234477.78125  93910.28125   12659.17969   0.8350552635775148
7125.8724   234371.78125  93272.28125   12309.17969   0.8454758558542979
7126.06621  234644.78125  92846.28125   11987.17969   0.8548766819384152
7126.24926  234521.78125  92239.28906   11658.1875    0.8647569903167845
7126.40001  234496.78125  91764.28906   11342.1875    0.8730354483735897
7126.57231  234516.78125  91310.28125   11051.17969   0.8812955030551882
7126.72308  234579.78125  90871.28125   10758.17969   0.8896257467379353
7126.89539  234508.78125  90416.28125   10458.17969   0.8973485193343682
7127.06772  234530.78125  89980.28906   10189.1875    0.9054160637877566
7127.21851  234364.78125  89558.28906   9935.1875     0.9119534026419627
7127.34776  234265.78125  89225.28906   9712.1875     0.9173606685517515
7127.47702  234026.78125  88818.28906   9460.1875     0.9231748244446414
7127.58474  234055.78125  88534.28125   9269.17969    0.9286213672115836
7127.69246  233783.78125  88180.28125   9076.17969    0.9332771454559977
7127.83251  234077.78125  87942.28125   8826.17969    0.9397597118171866
7128.01565  234070.78125  87587.28125   8539.17969    0.9463332366321313
7128.20958  234099.78125  87268.28906   8257.1875     0.9525097693967451
7128.40352  233914.78125  86930.28906   8005.18701    0.9575689397372587
7128.58669  233569.78125  86610.28906   7784.18701    0.9611903803158738
7128.76988  233565.78125  86451.28125   7593.17969    0.9641709130884657
7128.93152  233960.78125  86474.28125   7419.17969    0.9665019069741322
7129.07161  233970.78125  86390.28125   7268.17969    0.9681630517230901
7129.19016  233864.78125  86312.28906   7142.18701    0.9688998851730638
7129.33027  233688.78125  86244.28906   7026.18701    0.9689576672756498
7129.43804  233535.78125  86153.28125   6949.17969    0.969613969261249
7129.5566   233439.78125  86118.28125   6884.17969    0.9696060757691028
7129.66439  233381.78125  86068.28125   6823.17969    0.970150092193591
7129.79374  233289.78125  86028.28125   6783.17969    0.9702656383454852
7129.93387  233225.78125  86003.28125   6742.17969    0.9702922758930241
7130.09556  233226.78125  85960.28125   6721.17969    0.9711180894603136
7130.26805  233143.78125  85888.28125   6710.17969    0.9719072507004248
7130.45132  233003.78125  85762.28125   6736.17969    0.9733274436047511
7130.60226  233522.78125  85852.28125   6796.17969    0.9752529895556031
7130.75321  233600.78125  85733.28906   6856.18701    0.978070567005456
7130.91494  233653.78125  85646.28906   6956.18701    0.9801042606006453
7131.07669  233412.78125  85408.28906   7055.18701    0.9829706858979118
7131.23844  233415.78125  85280.28906   7155.18701    0.9854472744111358
7131.38941  233486.78125  85165.28125   7280.17969    0.9881546610876643
7131.52961  233190.78125  84962.28125   7361.17969    0.9899849380844037
7131.65902  233247.78125  84879.28125   7485.17969    0.9919852965355279
7131.76687  233281.78125  84818.28125   7579.17969    0.9934009906776669
7131.88551  233164.78125  84697.28125   7689.17969    0.9949169647859403
7132.00416  233420.78125  84669.28906   7821.18701    0.9972547559429215
7132.13359  233329.78125  84566.28906   7967.18701    0.9986092585320089
7132.28461  233166.78125  84468.28906   8111.18701    0.9993635351406474
7132.44641  233519.78125  84563.28906   8294.1875     1
7132.61902  233424.78125  84545.28125   8452.17969    0.9996824945835792
7132.79163  233515.78125  84584.28125   8646.17969    0.9995655732557451
7132.96425  233749.78125  84721.28125   8829.17969    0.9985557166827349
7133.12609  233486.78125  84696.28125   8969.17969    0.9971957604340735
7133.27715  233696.78125  84874.28125   9155.17969    0.9952303886151015
7133.40663  233497.78125  84937.28125   9314.17969    0.9926208036428433
7133.52533  233551.78125  85078.28125   9478.17969    0.990283752505654
7133.65482  233709.78125  85267.28125   9632.17969    0.9877579182736654
7133.77353  233594.78125  85356.28125   9733.17969    0.9852440722389519
7133.88144  233564.78125  85481.28906   9841.1875     0.9826377399697104
7134.00016  233701.78125  85701.28906   9950.1875     0.9793895087354485
7134.15125  234252.78125  86060.28906   10104.1875    0.9764010727407663
7134.33473  234155.78125  86257.28906   10254.1875    0.971979467525315
7134.50743  234204.78125  86478.28125   10383.17969   0.9681327798793634
7134.69093  234106.78125  86686.28125   10511.17969   0.9635143460502924
7134.86365  234449.78125  87003.28125   10618.17969   0.959935136648321
7135.02558  234303.78125  87183.28125   10688.17969   0.9555314860692388
7135.17672  233960.78125  87239.28125   10767.17969   0.9520816524610372
7135.33867  233885.78125  87340.28125   10828.17969   0.9496623293317665
7135.50062  234126.78125  87585.28125   10882.17969   0.9467622752508732
7135.66258  234239.78125  87741.28906   10916.1875    0.9446386144665759
7135.80295  234204.78125  87861.28906   10966.1875    0.9421563070116492
7135.94333  234174.78125  87943.28125   10966.17969   0.9404194137178661
7136.06211  234066.78125  87976.28125   10975.17969   0.9390499083578427
7136.1809   233800.78125  87944.28125   10938.17969   0.9377838739103175
7136.32129  233946.78125  88085.28125   10956.17969   0.9361830858092227
7136.48329  233960.78125  88203.28125   10948.17969   0.934089262618211
7136.6669   233874.78125  88305.28125   10910.17969   0.9315950875793578
7136.85052  233718.78125  88347.28125   10887.17969   0.9297241217250536
7137.03414  233736.78125  88466.28125   10848.17969   0.9276464014224415
7137.22858  233795.78125  88622.28125   10806.17969   0.925175082309413
7137.40143  233926.78125  88819.28125   10746.17969   0.9224567901537073
7137.54187  234170.78125  89029.28125   10711.17969   0.9202971998519044
7137.68232  234152.78125  89161.28125   10681.17969   0.9177456752802353
7137.80116  234037.78125  89241.28906   10603.1875    0.9154728769399543
7137.93082  233990.78125  89330.28906   10550.1875    0.9135120497513849
7138.03887  233879.78125  89396.28906   10495.1875    0.9115259978141199
7138.14692  233696.78125  89439.28125   10451.17969   0.9094572450655638
7138.25497  233629.78125  89509.28125   10405.17969   0.9077068958136087
7138.38464  233599.78125  89593.28125   10364.17969   0.9059608992049265
7138.53593  233537.78125  89738.28125   10305.17969   0.9028786910698855
7138.70884  233727.78125  89971.28125   10250.17969   0.8999646780030829
7138.89257  233448.78125  90023.28125   10172.17969   0.8970631532531252
7139.05469  233469.78125  90182.28906   10122.1875    0.8943211245186915
7139.21682  233642.78125  90415.28906   10084.1875    0.8913092522535271
7139.36814  233653.78125  90584.28125   10038.17969   0.8883290776615412
7139.53029  234074.78125  90905.28125   10018.17969   0.8854848519220152
7139.68163  234024.78125  91060.28125   9982.17969    0.8823458542942927
7139.84378  233776.78125  91094.28125   9961.17969    0.8799987261859515
7139.98433  233528.78125  91122.28125   9927.17969    0.8777577851283617
7140.11406  233299.78125  91139.28125   9905.17969    0.8758460887487598
7140.24381  233292.78125  91232.28125   9898.17969    0.8741271490518944
7140.36274  233308.78125  91347.28906   9898.1875     0.8721768202392685
7140.47087  234377.78125  91855.28906   9940.1875     0.8705815882919182
7140.60062  234246.78125  91914.28906   9939.1875     0.8686149493187092
7140.73038  234232.78125  92004.28906   9957.1875     0.8669147377826162
7140.89259  234207.78125  92131.28125   9978.17969    0.8644816825996843
7141.04399  234155.78125  92227.28125   9973.17969    0.8624130318305175
7141.21702  234284.78125  92377.28125   10013.17969   0.8606540921853583
7142.5259   237544.375    94476.48438   10443.41113   0.846487334431324
7144.23576  240528.1875   96046.91406   10688.78711   0.8399335256462674
7145.90315  243464.125    97258.49219   10278.24902   0.8392733460060092
7147.35466  245919.10938  98511.13281   9597.69727    0.8347476764406271
7148.98021  248750.07813  100458.77344  9130.08789    0.8214339143366183
7150.71499  251686.98438  102616.35156  8998.35156    0.8058598901757035
7152.43978  253870.73438  104356.80469  8949.4209     0.7924680476062336
7154.26315  256753.28125  106325.0625   9194.24707    0.7803610220875695
7155.95715  259258.57813  108125.08594  9556.77344    0.7687735770345918
7157.72805  261585.5625   109766.80469  9823.94141    0.7587309024160918
7159.57598  263935.1875   111150.17969  9974.70801    0.7528663788090288
7161.56632  266613.40625  112400.15625  10258.03125   0.7510867819012531
7163.64491  268602.15625  113156.6875   10599.85254   0.752271281991888
7165.53958  271666.40625  114286.73438  10940.14453   0.754574098207671
7167.4789   272786.15625  114546.26563  11117.8623    0.7575948198919377
7169.59377  275629.28125  115232.21094  11454.95801   0.7647955517659886
7171.77542  278133.8125   115436.5625   12055.4082    0.7767044120833552
7173.82742  280683.6875   115509.25781  12840.16309   0.7906152008616696
7175.91343  282716.875    115785.28125  13827.20215   0.7985244071947326
7178.21933  285539.3125   116786.59375  14760.48145   0.8006903603604825
7180.54866  287369.03125  117667.16406  15050.9873    0.7988497506379164
7182.75914  289322.96875  118761.96875  14940.67578   0.7947814675762643
7185.02582  291808.09375  120155.96094  14487.51855   0.789678883628612
7187.40359  294191.375    121566.125    13647.49414   0.7838934298547724
7189.89269  296081.78125  122734.42969  12761.57422   0.7787208209413256
7192.22991  297577.3125   123909.85156  12003.7373    0.7713646616218203
7194.61265  299763.875    125374.35156  12066.93945   0.7641137168694664
7197.30481  302034.53125  126949.92969  12951.18262   0.7560218063402345
7199.88906  303930.25     128424.55469  14299.44238   0.7473575751163792
7202.46424  305974.9375   129966.17969  16025.6709    0.7387985893144576
7205.16252  307601.625    131318.8125   17799.86719   0.7305281291582354
7207.78573  309044.28125  132413.4375   18083.02539   0.7245979973862201
7210.4661   311328.90625  133846.98438  16286.08594   0.7190268752243409
7213.30315  313024.4375   134948.5      13064.06445   0.7145004765922971
7216.25305  315136.90625  136064.92188  10502.93945   0.7120233164097555
7218.93998  316275.25     136647.25     9410.6748     0.7109346534156937
7221.76183  318303.4375   137751.45313  9712.25586    0.7082234585207913
7224.92947  319957.53125  138799.51563  11483.68359   0.7042999383157512
7227.7562   321671.46875  140032.4375   13987.93555   0.6985678543227283
7230.64072  323445.1875   141339.1875   16997.98438   0.6923634143564913
7233.93867  324762.75     142367.75     20025.82031   0.6871477237457587
7236.87281  324400.09375  142491.125    21367.43945   0.6839002200900238
7239.94297  324246.25     142747.28125  21322.81836   0.680182965946285
7243.22747  331015.15625  146264.20313  20583.94922   0.6741613790531178
7246.2475   331882.8125   147246.90625  19537.8125    0.6674839819321325
7249.56028  333910.1875   148803.34375  19358.39844   0.6602397561091014
7252.79802  335431.3125   149930.5      20110.6875    0.6553262127445459
7256.12821  336394.15625  150686.39063  20741.67383   0.6517855371748108
7259.40564  338484.71875  151740        20409.35352   0.6505210224369055
7262.82056  340064.9375   152686.28125  19744.69531   0.6479682499040706
7266.10427  340737.84375  153229.25     19266.70117   0.6453928774659647
7269.81758  343154.40625  154790.90625  18350.36133   0.6403617472163252
7273.08541  342662.65625  155008.21875  17246.66016   0.635716926786116
7276.67118  346643.53125  157129.1875   16921.5957    0.6323775020791608
7280.19308  347404.0625   157777.79688  16405.14844   0.6292212405834717
7283.75234  348916.21875  158909.03125  15719.31055   0.6246354470129315
7287.54084  350160.96875  160077.89063  15363.0752    0.6184671799618288
7291.09628  351545.34375  161370.375    16339.44141   0.6117611561643675
7294.8362   351680.3125   162126.4375   18626.375     0.6047366353896255
7298.51221  340714.875    157745.10938  20425.88281   0.5977283214617157
7302.24872  358784        166953.35938  23550.96289   0.5894448069035325
7306.20469  360972.71875  168881.1875   25137.5957    0.5806051849580377
7309.98346  362640        170505.59375  25740.79492   0.5724771933328754
7313.83448  363981.8125   172009.54688  25920.50977   0.5641459617315426
7317.84904  363732.1875   172855.04688  26191.76953   0.5549947119470341
7321.62894  362451.125    172856.09375  26340.55469   0.5492082678676141
7325.6638   366073.5625   175051.6875   26721.85352   0.5448250464059415
7329.68045  367803.53125  176130.8125   27137.67773   0.5424820330390396
7333.8617   368193.03125  176556.4375   28008.99609   0.540263271717267
7337.86481  368894.03125  177127.59375  28579.80859   0.538089549545214
7342.09015  369819.53125  177964.23438  28040.10938   0.5344768979125604
7346.17143  370526.53125  178878.40625  26427.9043    0.529215196651654
7350.41821  351800        170518.04688  23433.16602   0.5226710216397142
7354.72758  375007.96875  182653.1875   23647.90039   0.5147081020633213
7358.99616  375288.40625  183643.79688  22661.10156   0.5070765120412082
7363.29293  375642.34375  184673.89063  22097.76758   0.4994619403422917
7367.54877  377446.71875  186477.45313  22514.88672   0.4913954512817294
7371.98303  377446.5625   187409.48438  23997.44336   0.48323207999391665
7376.33029  377847.875    188393.96875  26912.45117   0.47639381108770257
7380.89138  378767.59375  189625.89063  30997.88086   0.4697029906255459
7385.33075  379036.78125  190538.25     33586.74219   0.4630076820653453
7389.9731   380158.40625  191928.0625   33979.03906   0.4559464455279516
7394.44708  381313.4375   193173.3125   33406.74609   0.4503250339500873
7399.15956  381971.90625  194067.98438  33300.87891   0.4455845686580785
7403.68008  384303.8125   195747.09375  33691.41797   0.4414446441102331
7408.41646  384977.125    196562.60938  33778.35547   0.4375037797043375
7413.01887  385208.84375  197330.53125  33853.69922   0.43210510859373674
7417.87301  386776.96875  198934.875    34330.43359   0.42549919905343336
7422.53451  388712.5      200764.625    35386.56641   0.4186818696900243
7427.41334  389120.4375   201966.76563  36393.07813   0.4106249327065663
7432.16956  389441.71875  203121.29688  36559.96875   0.4026436396086368
7437.12039  383121.4375   200875.23438  35611.24609   0.3940597792951352
7442.01915  395441.53125  208473.54688  35732.89453   0.38509222849580665
7447.10162  396040.96875  209811.23438  34638.89844   0.3771002664919738
7452.16766  396820.84375  211133.3125   34471.28906   0.3700367816215031
7457.2527   397453.03125  212303.75     34773.02734   0.3635919124380875
7462.28569  397798.59375  213252.5625   35471.11328   0.3577140465958557
7467.33761  397481.53125  213851.75     36844.57031   0.35181478208441636
7472.47981  398593.84375  215316.28125  38654.36719   0.34521586466553966
7477.70078  399603.46875  216606.17188  40179.50391   0.33957877856030494
7483.02468  400541.46875  218013.42188  41725.99609   0.3328149718025069
7488.11772  401094.8125   219248.01563  43448.81641   0.3258298247181788
7493.46897  400773.53125  220029.96875  44692.98047   0.318688985158784
7498.6486   398035.53125  219457.25     44737.46094   0.3117324723760795
7504.14737  403082.90625  223322.875    45211.27734   0.30377523286541147
7509.59447  403954.59375  224824.82813  45462.41406   0.2963376652092655
7514.92953  404606.625    226163.125    46138.87109   0.2892612594767622
7520.46514  405690.96875  227767.75     46833.65625   0.28206799818995704
7525.90066  406676.65625  229305.6875   47217.75      0.2750232486971107
7531.45306  407638.625    230888.95313  47508.14453   0.267625814641358
7536.83249  408453.9375   232299.53125  48031.85938   0.2609251463027613
7542.58337  409527.5625   234001.4375   48892.87891   0.25327174276647735
7548.22201  410023.5      235231.64063  49526.19141   0.24666841136392184
7553.78432  411582.71875  237174.15625  49758.80469   0.2394180043863043
7559.69598  412521.28125  238754.98438  49553.71875   0.2322708440178541
7565.16611  413561.125    240426.125    49802.92578   0.22497287500252217
7571.08405  414758.25     242217.54688  50889.42188   0.21755140702109185
7576.93821  415284.6875   243658.28125  52652.20313   0.20991855696757453
7582.63025  415661.40625  244954.29688  54437.27344   0.20271769559782682
7588.80971  416472.4375   246577.60938  55899.62891   0.19509493729477742
7594.38506  416613.71875  247718.21875  56626.25781   0.1880942280030964
7600.55978  417692.34375  249560.10938  57277.17188   0.18019906774775737
7606.41198  417923.1875   250878.28125  58204.35156   0.17247854862542764
7612.40937  418627.34375  252367.73438  59504.79688   0.16554332190794446
7618.61451  418931.75     253614.46875  60283.52344   0.15866511499878894
7624.60709  418370.46875  254420.46875  60543.51172   0.15127509918369772
7630.75838  418621.4375   255688.75     61249.76953   0.14411560290868355
7637.03186  415663.65625  255129.29688  62064.28125   0.13609282235218798
7643.14168  417107.1875   257286.14063  63567.07031   0.12798591027666364
7649.51114  417280.9375   258597.20313  64746.08984   0.12034601548741349
7655.74164  416928.96875  259581.5625   65453.38672   0.11274406968724474
7662.2205   417851.28125  261418.17188  66218.92969   0.1048187748601861
7668.63549  416944.8125   262015.04688  66379.71875   0.09752924017761398
7675.32543  419509.625    264972.1875   67127.75781   0.08919514046264662
7681.76317  420240.6875   266644.5625   67606.04688   0.08174482252232426
7688.52728  419564.96875  267517.1875   68470.57813   0.07376082288095505
7695.13955  420351.5625   269264.09375  69902.36719   0.0661708822311947
7701.70034  420114.34375  270309.21875  71091.38281   0.05890416712009235
7708.70368  420496.40625  271855.59375  72458.625     0.051052863492861845
7715.27575  420589.6875   273184.25     73918.125     0.0434337292925766
7722.07569  421150.21875  274870.09375  75392.83594   0.035541766316321964
7729.15571  421606.96875  276545.21875  76537.79688   0.02736898145683617
7735.82778  421590        277860.5625   77485.99219   0.019534270536279118
7742.66529  420824.21875  278723.15625  78536.40625   0.011482867313797641
7749.78446  421434.71875  280498.96875  79637.05469   0.003458167361792158
7752.7334   420883.21875  280724.21875  80009.52344   0
