Repository: fzecchi/xasml

# X-ray absorption spectra interpretation with machine learning

Code for the analysis of X-ray absorption spectra using random forests and neural networks.

## Usage

See the `notebooks` and `scripts` folders for usage examples.

# Humboldtine (FeC2O4.2H2O)

## Overview

- **Mineral Name**: Humboldtine (IMA approved)
- **Chemical Formula**: FeC2O4.2H2O (Iron(II) oxalate dihydrate)
- **Fe Oxidation State**: 2+
- **Coordination Geometry**: Distorted octahedral ($4\text{ O}_{\text{ox}}, 2\text{ H}_2\text{O}$, site symmetry $2$)
- **Symmetry-Inequivalent Fe Sites**: 1 (Wyckoff `4e` in $C2/c$), the same in every structure in this folder
- **Structure**: Monoclinic crystal structure ($C2/c$, space group 15) consisting of linear chains of $\text{Fe}^{2+}$ cations bridged by bis-bidentate oxalate groups ($\text{C}_2\text{O}_4^{2-}$), with two trans-coordinated water molecules completing the coordination octahedron.

---

- For conventional XANES calculations, use `NIST/Fe-Fe2Oxalate.xdi` (M1). It provides a transmission measurement with a simultaneous Fe foil reference channel for absolute energy calibration ($7112.0\text{ eV}$) and a $0.30\text{ eV}$ XANES grid.
---

### Materials Project

| File | MP ID | Space Group | Lattice Parameters | $d$(Fe-O) |
| :--- | :--- | :--- | :--- | :--- |
| `MP/mp-698316.cif` | `mp-698316` | $C2/c$ (15)* | $a = 12.5906\text{ \AA}, b = 5.6606\text{ \AA}, c = 9.8109\text{ \AA}, \beta = 128.90^\circ$* | $2.1205$ to $2.1879\text{ \AA}$ (mean $2.1601\text{ \AA}$) |

Notes:

- At `symprec = 0.01` the DFT-relaxed cell is triclinic ($P1$, four Fe sites); at `symprec = 0.05` it refines to monoclinic $C2/c$ (15) with one Fe site on `4e`. The table gives the spglib standard cell at `symprec = 0.05`; in the same setting the COD cell is $a = 12.011$, $b = 5.557$, $c = 9.707\text{ \AA}$, $\beta = 126.92^\circ$, so the DFT cell is about $5\%$ longer along $a$.
- The `material_id` field in `MP/mp-698316.json` reads `mp-aaabntai` (scrambled), so the file content itself does not confirm the `mp-698316` ID.
- `MP/mp-698316.json` lists 3 ICSD codes: `109903`, `161344`, `164288`. One of them (`161344`) corresponds to the COD entry below.

### Crystallography Open Database (COD) and ICSD Cross-References

| File | ICSD ID | Space Group | Lattice Parameters | $d$(Fe-O) | Reference |
| :--- | :--- | :--- | :--- | :--- | :--- |
| `COD/cod_9017265.cif` | `161344` | $C2/c$ (15) | $a = 12.0110\text{ \AA}, b = 5.5570\text{ \AA}, c = 9.9200\text{ \AA}, \beta = 128.53^\circ$ | $2.1144$ to $2.1385\text{ \AA}$ (mean $2.1294\text{ \AA}$) | Echigo & Kimata (2008), *Phys. Chem. Miner.* 35, 467 (synthetic) |

Notes:

- Ambient-condition end-member structure ($T \approx 298\text{ K}$, $P = 1\text{ atm}$); the CIF has no temperature tag, room temperature comes from the paper. The H atoms are located.
- `161344` matches the Echigo & Kimata (2008) cell and Fe, C, O coordinates ($V = 517.96\text{ \AA}^3$, $y_\text{Fe} = 0.1704$) in the AFLOW mirror of the ICSD entry, and the paper is in the MP provenance references.

---

## Experimental XAS Spectra

| ID | File | Source and date | $T$ | XANES step |
| :--- | :--- | :--- | :--- | :--- |
| M1 | `NIST/Fe-Fe2Oxalate.xdi` | BMM, NSLS-II, 2023 (Ravel) | RT | $0.30\text{ eV}$ |
| M2 | `XASDB/Iron (II) Oxalate_idng95ys.dat` | IDEAS, CLS, 2023 (Blanchard et al.) | RT | $0.50\text{ eV}$ |

Notes:

- M1: Fe foil reference channel, derivative maximum $7111.6\text{ eV}$. Shift $+0.41\text{ eV}$ to put the foil at $7112.0\text{ eV}$. M2: foil at $7112.0\text{ eV}$, so the axis is already calibrated.
- Both transmission. M1: $\mu x \approx 2.5$. M2: $\mu x \approx 0.1$, a very thin sample.

File: resources/datasets/experimental/compounds/Humboldtine/COD/cod_9017265.cif
#------------------------------------------------------------------------------
#$Date: 2024-05-29 17:00:33 +0300 (Wed, 29 May 2024) $
#$Revision: 292100 $
#$URL: file:///home/coder/svn-repositories/_RELOADED_COD/cod-reloaded/cif/9/01/72/9017265.cif $
#------------------------------------------------------------------------------
#
# This file is available in the Crystallography Open Database (COD),
# http://www.crystallography.net/. The original data for this entry
# were provided the American Mineralogist Crystal Structure Database,
# http://rruff.geo.arizona.edu/AMS/amcsd.php
#
# The file may be used within the scientific community so long as
# proper attribution is given to the journal article from which the
# data were obtained.
#
data_9017265
loop_
_publ_author_name
'Echigo, T.'
'Kimata, M.'
_publ_section_title
;
 Single-crystal X-ray diffraction and spectroscopic studies on
 humboldtine and lindbergite: weak Jahn-Teller effect of Fe2+ ion
;
_journal_name_full               'Physics and Chemistry of Minerals'
_journal_page_first              467
_journal_page_last               475
_journal_volume                  35
_journal_year                    2008
_chemical_compound_source        Synthetic
_chemical_formula_sum            'C2 H4 Fe O6'
_chemical_name_mineral           Humboldtine
_space_group_IT_number           15
_space_group_name_Hall           '-C 2yc'
_space_group_name_H-M_alt        'C 1 2/c 1'
_symmetry_space_group_name_H-M   'C 1 2/c 1'
_cell_angle_alpha                90
_cell_angle_beta                 128.53
_cell_angle_gamma                90
_cell_length_a                   12.011
_cell_length_b                   5.557
_cell_length_c                   9.920
_cell_formula_units_Z            4
_cell_volume                     517.958
_database_code_amcsd             0019940
_exptl_crystal_density_diffrn    2.307
_cod_data_source_file            inputs/fixed/downloads/10/10444.cif
_cod_data_source_block           10444
_cod_original_formula_sum        'Fe C2 O6 H4'
_cod_database_code               9017265
loop_
_space_group_symop_operation_xyz
x,y,z
1/2+x,1/2+y,z
x,-y,1/2+z
1/2+x,1/2-y,1/2+z
-x,y,1/2-z
1/2-x,1/2+y,1/2-z
-x,-y,-z
1/2-x,1/2-y,-z
loop_
_atom_site_aniso_label
_atom_site_aniso_U_11
_atom_site_aniso_U_22
_atom_site_aniso_U_33
_atom_site_aniso_U_12
_atom_site_aniso_U_13
_atom_site_aniso_U_23
Fe 0.02480 0.00970 0.01620 0.00000 0.01070 0.00000
C 0.02550 0.01530 0.01330 0.00180 0.00780 0.00130
O1 0.03300 0.01260 0.01480 -0.00100 0.01110 -0.00180
O2 0.02720 0.03360 0.01830 0.00500 0.01260 0.00360
O3 0.01720 0.01520 0.01370 -0.00010 0.00860 -0.00030
loop_
_atom_site_label
_atom_site_fract_x
_atom_site_fract_y
_atom_site_fract_z
_atom_site_U_iso_or_equiv
Fe 0.00000 0.17040 0.25000 0.01824
C 0.04990 0.66840 0.35110 0.01608
O1 0.08480 0.46940 0.42270 0.02102
O2 0.08630 0.87160 0.42360 0.02280
O3 0.17970 0.17770 0.25730 0.02748
H1 0.26300 0.09100 0.34900 0.10385
H2 0.16700 0.13000 0.15600 0.04433
loop_
_cod_related_entry_id
_cod_related_entry_database
_cod_related_entry_code
1 AMCSD 0019940
