Repository: fzecchi/xasml

# X-ray absorption spectra interpretation with machine learning

Code for the analysis of X-ray absorption spectra using random forests and neural networks.

## Usage

See the `notebooks` and `scripts` folders for usage examples.

# Ilmenite (FeTiO3)

## Overview

- **Mineral Name**: Ilmenite (IMA approved)
- **Chemical Formula**: FeTiO3 (Iron(II) titanate)
- **Fe Oxidation State**: Fe2+
- **Coordination Geometry**: Trigonally distorted octahedral (O:6, site symmetry $3$)
- **Symmetry-Inequivalent Fe Sites**: 1 (Wyckoff `2c` in rhombohedral setting, `6c` in hexagonal setting)
- **Structure**: Ordered corundum-derivative structure ($R\bar{3}$, space group 148) with alternating layers of Fe2+ and Ti4+ occupying two-thirds of the octahedral sites in a hexagonal close-packed oxygen framework.

---

- For conventional XANES calculations, use `NIST/Fe-Ilmenite.xdi` (M1). It is the primary reference measurement combining raw $\mu$, a simultaneous Fe foil reference channel for absolute energy calibration ($7112.0\text{ eV}$), and a dense XANES grid ($0.30\text{ eV}$ step).
---

### Materials Project

| File | MP ID | Space Group | Lattice Parameters | $d$(Fe-O) |
| :--- | :--- | :--- | :--- | :--- |
| `MP/mp-19417.cif` | `mp-19417` | $R\bar{3}$ (148) | $a = 5.0866\text{ \AA}, c = 13.7470\text{ \AA}$ (hexagonal); $a = 5.4426\text{ \AA}, \alpha = 55.72^\circ$ (rhombohedral) | $2.0418$ to $2.1347\text{ \AA}$ (mean $2.0882\text{ \AA}$) |

Notes:

- The rhombohedral $R\bar{3}$ symmetry matches the ordered ilmenite space group at `symprec = 0.01`. The DFT cell is $2.4\%$ shorter along $c$ than the experimental one, which shortens $d$(Fe-O) by the same amount.
- `MP/mp-19417.json` lists 23 ICSD codes: `9805`, `24790`, `29209`, `30664`, `30665`, `30666`, `30667`, `30668`, `30669`, `30670`, `30671`, `30672`, `30673`, `43466`, `67046`, `153491`, `153492`, `153493`, `153494`, `153673`, `153674`, `187688`, `247547`. One of them (`30664`) corresponds to the COD entry below.

### Crystallography Open Database (COD) and ICSD Cross-References

| File | ICSD ID | Space Group | Lattice Parameters | $d$(Fe-O) | Reference |
| :--- | :--- | :--- | :--- | :--- | :--- |
| `COD/cod_9000906.cif` | `30664` | $R\bar{3}$ (148) | $a = 5.0884\text{ \AA}, c = 14.0855\text{ \AA}$ | $2.0778$ to $2.2013\text{ \AA}$ (mean $2.1395\text{ \AA}$) | Wechsler & Prewitt (1984), *Am. Mineral.* 69, 176 ($T = 24^\circ\text{C}$) |

Notes:

- Ambient-condition end-member structure ($T = 297.15\text{ K}$ in the CIF tag, $P = 1\text{ atm}$).
- `30664` matches the Wechsler & Prewitt (1984) cell and coordinates ($a = 5.0884$, $c = 14.0855\text{ \AA}$, $z_\text{Fe} = 0.35537$, $z_\text{Ti} = 0.1464$) in the AFLOW mirror, and the paper is in the MP provenance references. The Barth & Posnjak (1934) entry was removed.

---

## Experimental XAS Spectra

Two files, **one unique measurement**:

| ID | File (XASDB duplicate) | Source and date | $T$ | XANES step |
| :--- | :--- | :--- | :--- | :--- |
| M1 | `NIST/Fe-Ilmenite.xdi`<br>(`XASDB/Ilmenite_idextn4w.dat`) | BMM, NSLS-II, 2023 (Ravel) | RT | $0.30\text{ eV}$ |

Notes:

- `XASDB/Ilmenite_idextn4w.dat`: XASDB copy of `NIST/Fe-Ilmenite.xdi` (same energy, $I_0$, $I_t$, $I_r$) plus a linearly rescaled `Mutrans` column.
- Fe foil reference channel, derivative maximum $7111.6\text{ eV}$. Shift $+0.41\text{ eV}$ to put the foil at $7112.0\text{ eV}$.
- Transmission, $\mu x \approx 3$.
- $E_0 = 7121.9\text{ eV}$ (derivative maximum, single peak, shifted axis). The $1s \rightarrow 3d$ transition is a shoulder on the rising edge near $7115\text{ eV}$ with no resolvable maximum, so no peak position is quoted.

File: resources/datasets/experimental/compounds/Ilmenite/COD/cod_9000906.cif
#------------------------------------------------------------------------------
#$Date: 2024-04-18 18:56:43 +0300 (Thu, 18 Apr 2024) $
#$Revision: 291269 $
#$URL: file:///home/coder/svn-repositories/_RELOADED_COD/cod-reloaded/cif/9/00/09/9000906.cif $
#------------------------------------------------------------------------------
#
# This file is available in the Crystallography Open Database (COD),
# http://www.crystallography.net/. The original data for this entry
# were provided the American Mineralogist Crystal Structure Database,
# http://rruff.geo.arizona.edu/AMS/amcsd.php
#
# The file may be used within the scientific community so long as
# proper attribution is given to the journal article from which the
# data were obtained.
#
data_9000906
loop_
_publ_author_name
'Wechsler, B. A.'
'Prewitt, C. T.'
_publ_section_title
;
 Crystal structure of ilmenite (FeTiO3) at high temperature and high pressure
 24 deg C
;
_journal_name_full               'American Mineralogist'
_journal_page_first              176
_journal_page_last               185
_journal_volume                  69
_journal_year                    1984
_chemical_formula_sum            'Fe O3 Ti'
_chemical_name_mineral           Ilmenite
_space_group_IT_number           148
_symmetry_space_group_name_Hall  '-R 3'
_symmetry_space_group_name_H-M   'R -3 :H'
_cell_angle_alpha                90
_cell_angle_beta                 90
_cell_angle_gamma                120
_cell_length_a                   5.0884
_cell_length_b                   5.0884
_cell_length_c                   14.0855
_cell_formula_units_Z            6
_cell_volume                     315.839
_database_code_amcsd             0000925
_diffrn_ambient_temperature      297.15
_exptl_crystal_density_diffrn    4.786
_cod_original_sg_symbol_H-M      'R -3'
_cod_original_formula_sum        'Fe Ti O3'
_cod_database_code               9000906
loop_
_space_group_symop_operation_xyz
x,y,z
2/3+x,1/3+y,1/3+z
1/3+x,2/3+y,2/3+z
y,-x+y,-z
2/3+y,1/3-x+y,1/3-z
1/3+y,2/3-x+y,2/3-z
-x+y,-x,z
2/3-x+y,1/3-x,1/3+z
1/3-x+y,2/3-x,2/3+z
-x,-y,-z
2/3-x,1/3-y,1/3-z
1/3-x,2/3-y,2/3-z
-y,x-y,z
2/3-y,1/3+x-y,1/3+z
1/3-y,2/3+x-y,2/3+z
x-y,x,-z
2/3+x-y,1/3+x,1/3-z
1/3+x-y,2/3+x,2/3-z
loop_
_atom_site_label
_atom_site_fract_x
_atom_site_fract_y
_atom_site_fract_z
_atom_site_U_iso_or_equiv
Fe 0.00000 0.00000 0.35537 0.00737
Ti 0.00000 0.00000 0.14640 0.00580
O 0.31743 0.02332 0.24506 0.00735
loop_
_cod_related_entry_id
_cod_related_entry_database
_cod_related_entry_code
1 AMCSD 0000925
