Repository: fzecchi/xasml

# X-ray absorption spectra interpretation with machine learning

Code for the analysis of X-ray absorption spectra using random forests and neural networks.

## Usage

See the `notebooks` and `scripts` folders for usage examples.

# Jarosite (KFe3(SO4)2(OH)6)

## Overview

- **Mineral Name**: Jarosite (IMA approved)
- **Chemical Formula**: KFe3(SO4)2(OH)6 (Potassium iron sulfate hydroxide)
- **Fe Oxidation State**: 3+
- **Coordination Geometry**: Octahedral (4 OH, 2 O, site symmetry $2/m$)
- **Symmetry-Inequivalent Fe Sites**: 1 (Wyckoff `9d` in $R\bar{3}m$), the same in every structure in this folder
- **Structure**: Rhombohedral alunite-jarosite crystal structure ($R\bar{3}m$, space group 166) consisting of corner-sharing $\text{Fe}(\text{OH})_4\text{O}_2$ octahedra forming kagome-like layers linked by sulfate tetrahedra and 12-coordinated $\text{K}^+$ cations.

---

- For conventional XANES calculations, use `XASDB/Jarosite_ids1dc72.dat` (M1), the only measurement in the folder. It provides a transmission measurement at 77 K with a simultaneous Fe foil reference channel and a $0.50\text{ eV}$ XANES grid.
---

### Materials Project

| File | MP ID | Space Group | Lattice Parameters (Hexagonal) | $d$(Fe-O) |
| :--- | :--- | :--- | :--- | :--- |
| `MP/mp-1192851.cif` | `mp-1192851` | $R\bar{3}m$ (166) | $a = 7.4155\text{ \AA}, c = 17.7083\text{ \AA}$ | $2.0175$ to $2.0838\text{ \AA}$ (mean $2.0396\text{ \AA}$) |

Notes:

- The rhombohedral $R\bar{3}m$ symmetry of the CIF file matches the experimental jarosite space group at `symprec = 0.01`. The CIF stores the rhombohedral primitive cell ($a = 7.292\text{ \AA}$, $\alpha = 61.12^\circ$); the table gives the hexagonal cell, which is $1.7\%$ larger in $a$ and $3\%$ in $c$ than the experimental one.
- The `material_id` field in `MP/mp-1192851.json` reads `mp-aaacpwox` (scrambled), so the file content itself does not confirm the `mp-1192851` ID.
- `MP/mp-1192851.json` lists 9 ICSD codes: `12107`, `158574`, `158575`, `189301`, `189302`, `189303`, `189304`, `189305`, `236980`. One of them (`189301`) corresponds to the COD entry below.

### Crystallography Open Database (COD) and ICSD Cross-References

| File | ICSD ID | Space Group | Lattice Parameters | $d$(Fe-O) | Reference |
| :--- | :--- | :--- | :--- | :--- | :--- |
| `COD/cod_1557931.cif` | `189301` | $R\bar{3}m$ (166) | $a = 7.2913\text{ \AA}, c = 17.1744\text{ \AA}$ | $1.9785$ to $2.0606\text{ \AA}$ (mean $2.0059\text{ \AA}$) | Mills et al. (2013), *Am. Mineral.* 98, 1966 ($T = 297\text{ K}$, $P = 100\text{ kPa}$) |

Notes:

- The COD file is the 297 K refinement of the Mills (2013) low-temperature series, not Nielsen (2007) as stated before; $T$ and $P$ are in the CIF tags. Its `_chemical_formula_sum` reads `F3 H6 K O14 S2`, a typo for Fe3; the atom list is correct.
- `189301` to `189305` are the five Mills (2013) temperatures in the AFLOW mirror of the ICSD entries; `189301` carries the 297 K $c$ ($17.174\text{ \AA}$) and the S and O1 coordinates ($z = 0.3086$, $0.6065$) of the COD file, but its $a$ is stored as $7.3913\text{ \AA}$, apparently a transcription error for $7.2913$. The paper is in the MP provenance references.

---

## Experimental XAS Spectra

| ID | File | Source and date | $T$ | XANES step |
| :--- | :--- | :--- | :--- | :--- |
| M1 | `XASDB/Jarosite_ids1dc72.dat` | BIOXAS-S, CLS, 2021 | 77 K | $0.50\text{ eV}$ |

Notes:

- Recalculate the absorption spectrum from the raw detector columns as $\mu(E) = \ln(I_0 / I_{trans})$ (columns 2 and 3), because the 5th column (`Mutrans`) is min-max scaled to $[0, 1]$. The header writes the column keys as `Column 1` instead of `Column.1`, so XDI parsers do not pick up the column names.

File: resources/datasets/experimental/compounds/Jarosite/XASDB/Jarosite_ids1dc72.dat
# XDI/1.0 
# Spectrum.license:CC0-4.0
# Contact.author.name:Industrial Science Group
# Contact.author.affiliation:Canadian Light Source
# Sample.reference:
# ScanParameters.E0:
# Sample.temperature:77 K
# Sample.prep:powder, 500 um
# Facility.name:CLS
# Facility.energy:2.90 GeV
# Facility.xray_source:Wiggler
# Beamline.name:BIOXAS-S
# Beamline.scan_mode:Transmission
# Beamline.energy_resolution:0.0001
# Beamline.flux:1E12 ph/s at 12keV
# Beamline.spot_size:0.5-3mm
# Beamline.energy_range:5000 - 32000
# Beamline.detector:Ionization chamber
# Mono.name:Si220
# Scan.start_time:2021-03-12
# Sample.name:Jarosite
# Sample.id:s1dc72
# Element.symbol:Fe
# Element.edge:"K:7112"
# PXRD::<h8>(click on the image below to enlarge)</h8>
# &nbsp:<div><img class="pxrdstyle" src="data/DB/Fe/BIOXAS-S/Jarosite/Jarosite_PXRD/Jarosite_PXRD.png"></div>
# Column 1:Energy
# Column 2:I0
# Column 3:Itrans
# Column 4:Irefer
# Column 5:Mutrans


# Energy    I0          Itrans      Irefer      Mutrans               
6912.0006   96791.9     64270       57577.1     1                     
6922.0007   100852.9    67541       60709.1     0.974475771710673     
6932.0019   104827.9    70800       63872.1     0.9491753872934093    
6941.9987   109009.9    74244       67203.1     0.9241380149968385    
6952.0004   112962.9    77599       70482.1     0.8985101716126613    
6961.9982   116894.9    80972       73781.1     0.8736106627816376    
6972.0015   120736.9    84298       77069.1     0.8499569079708653    
6982.0002   124653.9    87777       80506.1     0.8245166036115974    
6991.9977   128596.9    91333       84034.1     0.7989060300495273    
7001.9995   132450.9    94804       87521.1     0.7756886385815704    
7012.0011   136310.9    98366       91094.1     0.7513143155241553    
7022.0022   140253.9    102019      94779.1     0.7275660112894582    
7031.9976   144325.9    105895      98673.1     0.7016616267927718    
7042.0016   148372.9    109755      102600.1    0.6773157162353004    
7052.0006   152332.9    113578      106457.1    0.6537112879073685    
7062.0021   156173.9    117408      110372.1    0.6290201371859886    
7072.0013   160054.9    121308      114285.1    0.6047245535495218    
7081.9995   163791.9    125131      118126.1    0.5809739332952609    
7082.5015   163917.9    125314      118286.1    0.5789049429096964    
7082.9989   164112.9    125512      118497.1    0.5777399956697976    
7083.5008   164230.9    125655      118645.1    0.5764852438574304    
7083.9984   164379.9    125817      118780.1    0.5753451123992952    
7084.5015   164521.9    125936      118907.1    0.5751004181411984    
7084.9984   164502.9    125985      118958.1    0.5735929453165243    
7085.5012   163718.9    125438      118459.1    0.5723199639168175    
7085.9989   163009.9    124947      117999.1    0.5710708698014348    
7086.5008   162263.9    124416      117482.1    0.5700906311557592    
7086.9994   162397.9    124562      117632.1    0.5690528278026349    
7087.5012   164363.9    126126      119100.1    0.5677248036481123    
7087.9991   165279.9    126879      119822.1    0.5665447077832221    
7088.4977   165856.9    127397      120304.1    0.5647837098132946    
7089.0011   166220.9    127655      120565.1    0.5652891075219116    
7089.4989   166413.9    127896      120769.1    0.5631207253162275    
7090.0022   166669.9    128164      121035.1    0.5614590536820132    
7090.5007   166887.9    128359      121228.1    0.5608219700144594    
7090.999    167068.9    128583      121424.1    0.5588510287240396    
7091.5022   167128.9    128686      121520.1    0.5575313659221122    
7092.0004   167418.9    128947      121754.1    0.5566575020158034    
7092.4994   167579.9    129103      121904.1    0.5559168568250537    
7092.9988   167830.9    129350      122107.1    0.5546777176857193    
7093.4978   167935.9    129442      122187.1    0.554422056835558     
7094.0015   168092.9    129627      122354.1    0.552946724036501     
7094.5003   168321.9    129850      122535.1    0.5518787184950203    
7094.9993   168391.9    129982      122638.1    0.5500851291600276    
7095.4984   168555.9    130142      122784.1    0.5493179877648148    
7096.003    168778.9    130361      122990.1    0.5482445847827978    
7096.4976   168938.9    130521      123122.1    0.547410710022317     
7097.0015   169156.9    130746      123308.1    0.5461174873443557    
7097.5016   169286.9    130872      123410.1    0.5455347780816963    
7098.0006   169449.9    131062      123541.1    0.5440755783100075    
7098.5005   169544.9    131183      123620.1    0.542992952723327     
7099.0003   169779.9    131473      123851.1    0.5405334783534018    
7099.4997   169809.9    131545      123891.1    0.5394254944398835    
7100        169986.9    131709      123990.1    0.5388154999142962    
7100.4996   170250.9    131950      124154.1    0.5379900164626018    
7101.0004   170341.9    132059      124193.1    0.5371194026328203    
7101.5001   170541.9    132257      124294.1    0.5361489304845728    
7102.0001   170707.9    132453      124397.1    0.5346310950341681    
7102.5011   170920.9    132628      124468.1    0.5344118222290756    
7103.0011   171123.9    132850      124574.1    0.5329612040445137    
7103.5018   171318.9    133091      124694.1    0.5309485971385414    
7103.9982   171471.9    133273      124731.1    0.5295326333850233    
7104.498    171654.9    133482      124768.1    0.5280376612101876    
7104.9984   171748.9    133595      124683.1    0.5271450241616744    
7105.4991   171946.9    133788      124653.1    0.5262741906913717    
7106.0004   172098.9    133940      124525.1    0.5255215725992651    
7106.5008   172228.9    134086      124352.1    0.5245225176969593    
7107.0023   172387.9    134291      124114.1    0.5227149442956152    
7107.4988   172509.9    134381      123696.1    0.5228269777446881    
7107.9997   172701.9    134597      123140.1    0.5213517299644861    
7108.5005   172868.9    134771      122194.1    0.5203794359311839    
7108.9982   172962.9    134877      120526.1    0.5196545594225479    
7109.4987   173032.9    134962      117500.1    0.5189811284608024    
7110.0008   173208.9    135111      112730.1    0.5187218425488336    
7110.5026   173286.9    135189      106339.1    0.5183426176791348    
7110.999    173409.9    135328      99271.1     0.5173921003580878    
7111.501    173550.9    135422      92632.1     0.517745896589552     
7111.9978   173600.9    135398      87580.1     0.5191362214298838    
7112.4992   173823.9    135529      83829.1     0.5200824741621028    
7113.0017   173924.9    135632      80870.1     0.5195481626831214    
7113.4981   173978.9    135771      78479.1     0.5174150773012655    
7114.0012   174193.9    136033      76680.1     0.5153448457103648    
7114.4978   174328.9    136192      75446.1     0.5141691951603192    
7115.0004   174476.9    136394      74640.1     0.5122763024868959    
7115.498    174532.9    136498      73890.1     0.5109576888673427    
7116.0006   174636.9    136637      72886.1     0.509696401739038     
7116.4984   174730.9    136699      71228.1     0.5099487730927357    
7117.0007   174938.9    136869      68849.1     0.5097899842605667    
7117.4989   175059.9    136945      65809.1     0.5101972816253248    
7118.0014   175201.9    137045      62394.1     0.5104389190727828    
7118.4991   175215.9    137041      58892.1     0.5107648910059331    
7118.9976   175460.9    137191      55528.1     0.5116712622780023    
7119.5007   175504.9    137127      52143.1     0.5138147219915747    
7119.9989   175623.9    137006      48997.1     0.5184778356100986    
7120.4977   175686.9    136749      46143.1     0.5251598168930514    
7121        175795.9    136439      43672.1     0.5337944207961596    
7121.4993   175877.9    135978      41615.1     0.5453009165710784    
7122.0019   175965.9    135389      39801.1     0.5597666150424624    
7122.5004   176117.9    134707      38225.1     0.5774363329297174    
7122.9988   176185.9    133961      36863.1     0.5951833487640494    
7123.5021   176352.9    133278      35661.1     0.6132876942306265    
7124.002    176504.9    132533      34554.1     0.6326114080353495    
7124.5007   176574.9    131762      33525.1     0.6512295845421023    
7125.0005   176733.9    130935      32539.1     0.6727323871712484    
7125.4992   176774.9    129981      31542.1     0.6952761621249544    
7125.9981   176874.9    128871      30480.1     0.7225924864779384    
7126.4974   176924.9    127533      29314.1     0.7546223766903188    
7127.002    177039.9    126037      28063.1     0.791821642172782     
7127.501    177153.9    124428      26762.1     0.8321361472328119    
7128.0004   177226.9    122700      25441.1     0.8751544477990228    
7128.5007   177304.9    121127      24210.1     0.9150231147804769    
7129.0004   177468.9    119984      23216.1     0.946115716567974     
7129.4992   177593.9    119279      22502.1     0.9658284015688268    
7129.9992   177789.9    119173      22156.1     0.9717808615762468    
7130.4993   177794.9    119262      22144.1     0.9696342237656956    
7130.9988   177912.9    119609      22459.1     0.9629354457508403    
7131.499    178037.9    120035      23040.1     0.9544107917472923    
7131.999    178184.9    120489      23790.1     0.9455967881280661    
7132.4995   178373.9    120930      24616.1     0.9378480170634786    
7133.0002   178473.9    121351      25437.1     0.9291383716229454    
7133.5002   178642.9    121742      26200.1     0.9223543165441911    
7134.0006   178712.9    122042      26855.1     0.9161707945843821    
7134.5016   178950.9    122390      27415.1     0.9116392635734267    
7135.0012   179045.9    122577      27808.1     0.908663167657819     
7135.502    179210.9    122766      28074.1     0.9068118627228079    
7135.9978   179283.9    122871      28199.1     0.9054742352742279    
7136.499    179466.9    123035      28210.1     0.9045370800173878    
7137.0007   179650.9    123220      28136.1     0.9031094751581062    
7137.5015   179808.9    123400      27965.1     0.9013745077873929    
7138.0024   179930.9    123695      27769.1     0.8962665315981221    
7138.4985   180064.9    124023      27551.1     0.8905781535834263    
7138.9997   180169.9    124332      27341.1     0.8848846936905475    
7139.5008   180410.9    124808      27201.1     0.8774611777625979    
7140.0019   180534.9    125211      27105.1     0.8698815159793205    
7140.4992   180657.9    125635      27092.1     0.8618153647626791    
7141.0004   180864.9    126053      27142.1     0.8553121542129503    
7141.5018   181002.9    126515      27275.1     0.8466596657830928    
7141.9985   181158.9    127003      27446.1     0.837730422017058     
7142.501    181217.9    127479      27635.1     0.8275253711251521    
7143.0021   181306.9    127911      27820.1     0.8188837942229402    
7143.4997   181529.9    128421      27983.1     0.8106666574677192    
7144.001    181697.9    128906      28101.1     0.8021672380495944    
7144.4981   181859.9    129304      28122.1     0.7956187520885181    
7145.0006   181974.9    129623      28053.1     0.7901450932868234    
7145.4976   182154.9    129958      27919.1     0.7853868757286985    
7146.0005   182258.9    130246      27705.1     0.7804779315921968    
7146.4975   182478.9    130516      27442.1     0.777894753152203     
7147.0001   182619.9    130830      27163.1     0.7730226117974759    
7147.4979   182805.9    131133      26875.1     0.769152172137351     
7148        183036.9    131481      26620.1     0.7650064532484788    
7148.498    183138.9    131812      26397.1     0.7591582749878181    
7149.001    183234.9    132058      26208.1     0.7551528184600169    
7149.4996   183455.9    132486      26101.1     0.7490859668504777    
7149.9977   183572.9    132840      26022.1     0.743017678649692     
7150.5005   183733.9    133191      25955.1     0.7377523477934572    
7150.9984   183897.9    133584      25926.1     0.7316146080750333    
7151.5013   183998.9    133865      25886.1     0.7269763795738773    
7152        184187.9    134276      25894.1     0.7208840795625173    
7152.4975   184307.9    134624      25916.1     0.7150961795304377    
7153.0021   184488.9    135060      25973.1     0.7083675918007454    
7153.5004   184548.9    135319      26037.1     0.7036146499115955    
7153.9993   184778.9    135752      26168.1     0.6977902848266442    
7154.4985   184920.9    136107      26302.1     0.6922819725996711    
7155.0016   185123.9    136558      26469.1     0.6856756526841051    
7155.5007   185268.9    136880      26609.1     0.6809777376222934    
7155.9999   185363.9    137180      26755.1     0.6759678076734816    
7156.4985   185561.9    137474      26883.1     0.6727608216547027    
7156.998    185772.9    137839      27012.1     0.6682336903599667    
7157.5017   185853.9    138076      27092.1     0.6644030352039375    
7158.0015   186039.9    138362      27172.1     0.6612091428040238    
7158.5006   186169.9    138588      27229.1     0.6584197164739665    
7159.0001   186330.9    138827      27290.1     0.6558541238997941    
7159.4993   186458.9    138990      27334.1     0.6543997881617154    
7159.9992   186656.9    139159      27393.1     0.6539400992756371    
7160.4988   186752.9    139315      27453.1     0.6521287200514722    
7160.9987   186978.9    139498      27549.1     0.651820103012773     
7161.499    187151.9    139689      27646.1     0.6504950650932081    
7161.9983   187327.9    139813      27753.1     0.6506524692326057    
7162.4981   187424.9    139862      27848.1     0.6511522708972823    
7162.9983   187638.9    140005      27967.1     0.651508519675        
7163.4988   187712.9    140010      28055.1     0.6525799811449199    
7163.9991   187861.9    140127      28171.1     0.6524549167168309    
7164.5      187980.9    140118      28239.1     0.6545389880312027    
7164.9996   188095.9    140177      28320.1     0.6551084834946911    
7165.4997   188270.9    140216      28397.1     0.6570559717391572    
7166.0008   188259.9    140126      28431.1     0.6587999206749444    
7166.5012   188390.9    140141      28482.1     0.660558567740878     
7166.9976   188291.9    139967      28505.1     0.6627002001273432    
7167.498    188530.9    140043      28578.1     0.6648685044426077    
7167.9991   188716.9    140096      28644.1     0.6666843483242219    
7168.4997   188962.9    140186      28736.1     0.6686578852032371    
7169.0008   189136.9    140199      28810.1     0.6711309663518177    
7169.4979   189327.9    140310      28928.1     0.6717821255926216    
7169.998    189527.9    140318      29040.1     0.6747665588942702    
7170.4991   189726.9    140394      29181.1     0.676284318283059     
7171.0002   189833.9    140409      29337.1     0.6776497682664638    
7171.5021   190024.9    140414      29512.1     0.6805482403822195    
7171.9986   190130.9    140409      29692.1     0.6823209669402749    
7172.5001   190287.9    140372      29890.1     0.6855748040060767    
7173.0016   190332.9    140287      30088.1     0.6880912437209546    
7173.4996   190511.9    140263      30309.1     0.6914112695002861    
7174.0003   190638.9    140227      30545.1     0.6941695111350364    
7174.502    190779.9    140201      30785.1     0.696932769930046     
7174.9992   191008.9    140208      31040.1     0.7003680774574699    
7175.5012   191088.9    140159      31292.1     0.7026637307249294    
7175.9989   191224.9    140250      31559.1     0.7028502004241484    
7176.501    191340.9    140259      31808.1     0.7044704980923294    
7176.9979   191565.9    140366      32046.1     0.7057034712986283    
7177.5006   191686.9    140455      32266.1     0.7056962440694597    
7177.9978   191799.9    140548      32454.1     0.7054793567040667    
7178.5009   191936.9    140645      32606.1     0.7055514085338832    
7178.9983   192090.9    140787      32737.1     0.7049325886019848    
7179.5008   192245.9    140954      32835.1     0.7038004179986154    
7179.9981   192329.9    141085      32909.1     0.7023299938285599    
7180.5019   192448.9    141176      32920.1     0.7022515397722596    
7180.9993   192583.9    141402      32955.1     0.6995673322007182    
7181.4976   192615.9    141474      32932.1     0.6985427079925551    
7182.0005   192822.9    141574      32902.1     0.6996408293450657    
7182.4983   192929.9    141768      32879.1     0.6972067470459182    
7183.0018   193011.9    141932      32828.1     0.6950218492655652    
7183.5009   193171.9    142102      32761.1     0.6939210019784238    
7183.9992   193238.9    142191      32651.1     0.6930863449023749    
7184.4977   193419.9    142394      32542.1     0.6916209753542781    
7185.0009   193563.9    142503      32385.1     0.6915583114758028    
7185.4996   193726.9    142692      32230.1     0.6901131072575631    
7185.998    193763.9    142809      32041.1     0.688234712304841     
7186.5017   193937.9    143020      31870.1     0.6865052087201312    
7187.0005   194084.9    143184      31682.1     0.6853448116216341    
7187.4996   194166.9    143258      31469.1     0.6850631068031469    
7187.9991   194320.9    143461      31288.1     0.6832009564040669    
7188.5024   194468.9    143608      31085.1     0.6824156801292522    
7188.9968   194508.9    143722      30880.1     0.680659179373142     
7189.5014   194688.9    143913      30681.1     0.6794547258985725    
7190.0007   194814.9    144036      30468.1     0.678835184515335     
7190.5003   194885.9    144165      30255.1     0.6772490582220076    
7190.9996   194922.9    144223      30034.1     0.6766144026536351    
7191.4986   195024.9    144338      29847.1     0.6757959461851212    
7191.9985   195068.9    144448      29688.1     0.6741936948237209    
7191.9989   195112.9    144473      29677.1     0.6743505013521744    
7193.7585   204847.07   151766.44   30828.705   0.6726629032708279    
7195.5291   208667.59   154854.03   31661.654   0.6676986937740897    
7197.3246   228519.44   169903.77   35446.948   0.662109548802497     
7199.1377   239722.64   178701.66   38374.586   0.654268391203371     
7200.971    250671.17   187430.69   41603.569   0.6452086793013334    
7202.8212   253939.04   190454.87   43795.897   0.6360835233218963    
7204.6915   273423.26   205649.19   48857.568   0.6276281918249608    
7206.5783   286664.81   216114.67   52224.585   0.6206219626158213    
7208.4864   298841.7    225881.29   54109.946   0.6128528673869322    
7210.4158   311195.94   235838.06   54240.651   0.6050031799428727    
7212.3618   323628.51   245777.98   52710.701   0.5986993684824917    
7214.3234   336089.42   255650.04   50575.095   0.5939188220030146    
7216.3112   348937.68   265834.25   48938.834   0.5892950438866507    
7218.3111   361964.27   276041.61   48462.917   0.5862279652495522    
7220.3316   375141.2    286600.11   49547.345   0.5809113582849362    
7222.3748   388545.47   297499.77   52492.117   0.5742843877456741    
7224.4388   402112.08   308480.57   57185.233   0.5685331608572557    
7226.5144   415884.03   319724.52   63180.695   0.5621826998807748    
7228.616    430122.33   331385.61   70044.5     0.5557293797368653    
7230.7346   444267.96   342935.85   77281.651   0.5500446978396988    
7232.8698   458648.93   354654.24   84391.145   0.5448372328164671    
7235.0266   473110.24   366659.78   90658.984   0.5381211024255427    
7237.1993   487883.89   378728.47   95459.168   0.5332323785387846    
7239.3953   502820.88   390825.3    98653.696   0.5293939811819813    
7241.6071   517950.21   402964.28   100415.57   0.5265788041287846    
7243.8359   533196.88   415270.41   101283.79   0.5233805444760543    
7246.0909   548795.89   427848.68   102167.35   0.5203810605293259    
7248.3587   564589.24   440659.1    103935.25   0.5170042610489912    
7250.6485   580536.93   453577.67   107107.5    0.513896698205903     
7252.9589   596657.96   466618.39   111497.1    0.5110441811659755    
7255.2826   612816.33   479691.25   115914.04   0.508326124804461     
7257.6324   629389.04   492947.26   119141.32   0.5066073552066372    
7259.9953   645907.09   506121.42   121027.95   0.5052080256864566    
7262.3801   662973.47   519980.73   122675.92   0.5024116829014286    
7264.7859   679990.2    534034.18   124678.24   0.4984534997105136    
7267.2044   697554.27   548780.78   126723.9    0.49326245620454684   
7269.6507   715273.68   563691.53   127737.91   0.4881134989997307    
7272.1084   732900.43   578960.42   128084.26   0.4809950165784152    
7274.5896   750894.51   594716.46   129277.96   0.47324013079874805   
7277.0868   768968.94   610408.65   131482      0.466491679490673     
7279.6026   787547.71   626724.99   133499.38   0.4590042502979861    
7282.1401   806225.82   643123.48   134817.11   0.45186588135935624   
7284.6956   825070.26   659560.11   135965.18   0.4454962937163129    
7287.2725   844015.05   676067.89   137942.6    0.43946463141287495   
7289.8676   863477.18   693090.81   142695.36   0.43327825326912744   
7292.4804   883103.64   710294.89   151088.47   0.42717043044269015   
7295.1105   902995.45   727891.11   161730.92   0.4206078387887356    
7297.7639   923000.6    745804.48   172818.72   0.4134376330540819    
7300.4345   943697.08   764026      183419.86   0.40757211216856176   
7303.1236   964090.91   782372.66   192952.34   0.4005532739291668    
7305.8282   984744.07   800747.47   201080.17   0.3945226203719888    
7308.5583   1005755.6   819744.43   207686.35   0.3875473799604954    
7311.3055   1027012.4   838959.53   212758.86   0.38080953835251513   
7314.0708   1048708.6   858282.79   217517.73   0.3752348565206836    
7316.8531   1070666.1   878507.19   222962.93   0.36755866622923694   
7319.6593   1092470     898013.74   228397.49   0.36217702026454013   
7322.4785   1114622.2   918201.43   233910.38   0.35573155366754944   
7325.3244   1137188.7   939139.27   239478.62   0.3482514778243892    
7328.1814   1160042.6   960136.26   245241.21   0.3416363890470666    
7331.0638   1183065.9   981121.4    252215.14   0.3357546564238614    
7333.9608   1206387.4   1002727.7   260377.41   0.32899549690885155   
7336.8812   1229792.3   1024271.1   268030.03   0.32289324433541144   
7339.8184   1253842.6   1046722.7   273674.99   0.3159754000579086    
7342.7704   1277723.1   1068810.4   275964.3    0.3099531432378084    
7345.7457   1302033.1   1091452.3   275489.95   0.30363154322236896   
7348.7387   1326464.3   1113843.3   274242.95   0.2985003246254212    
7351.7569   1351204.9   1136483.5   273559.29   0.2935920436445922    
7354.786    1376298.9   1159860.8   273749.98   0.2877357256486883    
7357.841    1401563.2   1183488.3   274516.01   0.2818313136062119    
7360.9086   1427226.8   1207623.9   276214.38   0.2757256583797533    
7364.0001   1452812.7   1231716.6   279685.1    0.2697917674689597    
7367.1051   1478511     1256056.5   285848.17   0.26371346826444847   
7370.2344   1504251.7   1280926.6   295749.57   0.25670173507957394   
7373.3819   1517217.7   1295001.8   307508.33   0.24969261672843907   
7376.5491   1554460     1329718.1   328731.42   0.24310443061999223   
7379.7296   1586236.7   1359969.6   352366.86   0.23635373642372767   
7382.9345   1613361.7   1386810.3   373211.65   0.22861964621561168   
7386.1589   1640431     1413014.1   387275.78   0.22240536894812185   
7389.4004   1667862.7   1439502     395100.26   0.21646467287625756   
7392.6628   1695443.7   1466955.1   399853.08   0.20902393217400403   
7395.939    1723242.1   1494848.3   404637.24   0.20133615685664838   
7399.2389   1750887.8   1522498.7   411352.75   0.19412716797104282   
7402.5594   1778607.8   1550235.2   419490.6    0.1871177099818197    
7405.8928   1806813.2   1579033.9   427568.8    0.17913119209304912   
7409.251    1834939.9   1607425.7   434913.34   0.17203864374368763   
7412.6286   1863086     1635858.7   442281.23   0.16513214866829207   
7416.0205   1891527.3   1664893.8   450502.46   0.15783200812908088   
7419.4321   1920348.1   1694312.1   460264.03   0.15067983675458987   
7422.8688   1938711.2   1714726.5   469791.95   0.1433298045437573    
7426.3197   1974410.6   1750347     483648.22   0.1364156183138409    
7429.7899   2009623.3   1786099.7   494741.83   0.12881740730625002   
7433.28     2040165.4   1817848.6   502834.78   0.12124030156424087   
7436.7856   2070104.9   1849733.6   509148.08   0.11281550062525207   
7440.3153   2100391.7   1881994.7   512749.72   0.10455052345340836   
7443.8599   2131187.8   1914681     514733.71   0.09659286255035039   
7447.4243   2162019.2   1947495.5   517528.04   0.08873423211005788   
7451.0136   2193443     1980422.1   523448.71   0.0817543096880701    
7454.6136   2224865.2   2013557.8   532067.73   0.07467467932065126   
7458.2383   2255988.6   2046128.7   541829.1    0.06823723221000175   
7461.8779   2287304.5   2079594.7   553500.81   0.06095336586849363   
7465.5426   2319654.6   2114123.9   568308.86   0.05371267593168379   
7469.2236   2352281.1   2149230.2   585875.26   0.046236640268039156  
7472.9239   2384894.9   2184421.7   604361      0.03885059773872267   
7476.6391   2417744.1   2219874.3   621537.09   0.031620791716536444  
7480.3754   2451086.6   2256605.1   637861.52   0.02351001333360155   
7484.1318   2484929.5   2292745     655161.3    0.017009785600382406  
7487.909    2519540.7   2330658.1   674398.42   0.009334876406642446  
7493.093    2566590     2381609     698390      0
