Repository: fzecchi/xasml

# X-ray absorption spectra interpretation with machine learning

Code for the analysis of X-ray absorption spectra using random forests and neural networks.

## Usage

See the `notebooks` and `scripts` folders for usage examples.

# Lepidocrocite ($\gamma$-FeO(OH))

## Overview

- **Mineral Name**: Lepidocrocite (IMA approved)
- **Chemical Formula**: $\gamma$-FeO(OH) or FeHO2 (Iron(III) oxide-hydroxide)
- **Fe Oxidation State**: Fe3+
- **Coordination Geometry**: Distorted octahedral (O:6, site symmetry $m2m$, 4 O and 2 OH ligands)
- **Symmetry-Inequivalent Fe Sites**: 1 (Wyckoff `4c` in $Cmcm$)
- **Structure**: Layered orthorhombic crystal structure ($Cmcm$, space group 63) composed of double layers of edge-sharing FeO6 octahedra linked across the interlayer region by hydrogen bonds.

---

- For conventional XANES calculations, use `NIST/Fe-Lepidocrocite.xdi` (M1). It is the primary reference measurement combining raw $\mu$, a simultaneous Fe foil reference channel for absolute energy calibration ($7112.0\text{ eV}$), and a dense XANES grid ($0.30\text{ eV}$ step).
---

### Materials Project

| File | MP ID | Space Group | Lattice Parameters | $d$(Fe-O) |
| :--- | :--- | :--- | :--- | :--- |
| `MP/mp-696580.cif` | `mp-696580` | $C2/m$ (12) | $a = 12.0060\text{ \AA}, b = 3.0955\text{ \AA}, c = 3.9095\text{ \AA}, \beta = 90.16^\circ$ | $1.9987$ to $2.1095\text{ \AA}$ (mean $2.0522\text{ \AA}$) |

Notes:

- At `symprec = 0.01`, the DFT-relaxed cell refines to monoclinic $C2/m$ (12) with $\beta = 90.16^\circ$ (Fe at Wyckoff $4i$, site symmetry $m$). It recovers the experimental $Cmcm$ (63) space group at `symprec = 0.05` or looser.
- `MP/mp-696580.json` lists 1 ICSD code: `24885`, which is Oleś et al. (1970), the only reference in the MP provenance.

### Crystallography Open Database (COD) and ICSD Cross-References

| File | ICSD ID | Space Group | Lattice Parameters | $d$(Fe-O) | Reference |
| :--- | :--- | :--- | :--- | :--- | :--- |
| `COD/cod_1011026.cif` | see note | $Amam$ (63) | $a = 3.8700\text{ \AA}, b = 12.5100\text{ \AA}, c = 3.0600\text{ \AA}$ | $1.9987$ to $2.0084\text{ \AA}$ (mean $2.0024\text{ \AA}$) | Ewing (1935), *J. Chem. Phys.* 3, 420 (natural, Eiserfeld, Germany) |

Notes:

- The MP source `24885` (Oleś 1970, neutron diffraction) uses the Ewing (1935) cell ($a = 3.06$, $b = 12.51$, $c = 3.87\text{ \AA}$) with refined coordinates ($y_\text{Fe} = 0.675$, $y_\text{O1} = 0.294$, $y_\text{O2} = 0.075$ in the AFLOW mirror) that differ from Ewing ($0.678$, $0.282$, $0.075$). Ewing (1935) itself is not an MP source, and COD has no Oleś entry, so this file is the closest available structure, not a verified ICSD match.
- The entry is an ambient-condition end-member structure ($T \approx 298\text{ K}$, $P = 1\text{ atm}$); the CIF has no temperature tag. The CIF uses the $Amam$ setting of space group 63 ($Cmcm$ with $a$ and $c$ exchanged); the H is a dummy atom (coordinates $-1, -1, -1$) that was not located.

---

## Experimental XAS Spectra

| ID | File (XASDB duplicate) | Source and date | $T$ | XANES step |
| :--- | :--- | :--- | :--- | :--- |
| M1 | `NIST/Fe-Lepidocrocite.xdi`<br>(`XASDB/Lepidocrocite_idj58orc.dat`) | BMM, NSLS-II, 2023 (Ravel) | RT | $0.30\text{ eV}$ |
| M2 | `XASDB/Lepidocrocite_id49zit3.dat` | BIOXAS-S, CLS, 2021 (Vu et al.) | 77 K | $0.50\text{ eV}$ |
| M3 | `XASDB/Lepidocrocite_idzv0tk0.dat` | BIOXAS-S, CLS, 2021 (Vu et al.) | 77 K | $0.50\text{ eV}$ |
| M4 | `XASDB/Lepidocrocite_id5iy892.dat` | IDEAS, CLS, 2022 (Blanchard et al.) | RT | $0.50\text{ eV}$ |
| M5 | `XASDB/Lepidocrocite_idqwdiiw.dat` | IDEAS, CLS, 2022 (Blanchard et al.) | RT | $0.50\text{ eV}$ |

Notes:

- Scan M3 replicates M2. M4 and M5 form a second IDEAS pair.

File: resources/datasets/experimental/compounds/Lepidocrocite/XASDB/Lepidocrocite_id49zit3.dat
# XDI/1.0 
# Spectrum.license:CC0-4.0
# Contact.author.name:Industrial Science Group
# Contact.author.affiliation:Canadian Light Source
# Sample.reference:
# ScanParameters.E0:
# Sample.temperature:77 K
# Sample.prep:powder, 500 um
# Facility.name:CLS
# Facility.energy:2.90 GeV
# Facility.xray_source:Wiggler
# Beamline.name:BIOXAS-S
# Beamline.scan_mode:Transmission
# Beamline.energy_resolution:0.0001
# Beamline.flux:1E12 ph/s at 12keV
# Beamline.spot_size:0.5-3mm
# Beamline.energy_range:5000 - 32000
# Beamline.detector:Ionization chamber
# Mono.name:Si220
# Scan.start_time:2021-03-11
# Sample.name:Lepidocrocite
# Sample.id:49zit3
# Element.symbol:Fe
# Element.edge:"K:7112"
# Column 1:Energy
# Column 2:I0
# Column 3:Itrans
# Column 4:Irefer
# Column 5:Mutrans


# Energy    I0          Itrans      Irefer      Mutrans                
6911.9981   35254.9     131681.8    58315.4     0.26422695709289523    
6921.9979   36300.9     136760.8    60796.4     0.2503281295292598     
6931.9991   37362.9     142081.8    63372.4     0.2352555896775611     
6942.0013   38481.9     147644.8    66091.4     0.22088898957259148    
6951.9988   39582.9     153258.8    68871.4     0.20617887200816734    
6962.001    40708.9     159034.8    71704.4     0.19173340060396551    
6971.9988   41873.9     165002.8    74650.4     0.1778080616672757     
6982.0016   42988.9     170803.8    77537.4     0.1644471918768404     
6991.9992   44135.9     176870.8    80550.4     0.15060419642723732    
7002.0019   45230.9     182833.8    83545.4     0.13663423703065364    
7011.9995   46311.9     188730.8    86540.4     0.12351270494514056    
7021.9995   47373.9     194640.8    89553.4     0.11033304038973522    
7032.0004   48445.9     200770.8    92657.4     0.09639403172952472    
7041.9993   49475.9     206731.8    95715.4     0.08311954396272049    
7052.0024   50473.9     212635.8    98765.4     0.06989756684818577    
7061.9991   51499.9     218795.8    101896.4    0.05627723849346127    
7071.9992   52521.9     225073.8    105091.4    0.04232655281941731    
7082.002    53548.9     231182.8    108154.4    0.03035201748881012    
7082.499    53583.9     231500.8    108306.4    0.029187411436443437   
7083.0014   53649.9     231929.8    108499.4    0.028185482992638577   
7083.4984   53666.9     232040.8    108567.4    0.027924430482524857   
7084        53707.9     232292.8    108700.4    0.027404865199244736   
7084.4977   53734.9     232525.8    108809.4    0.026597533902862576   
7085.0004   53739.9     232708.8    108911.4    0.025477400452733237   
7085.4979   53464.9     231603.8    108377.4    0.024878872125432803   
7086.0008   53247.9     230759.8    107990.4    0.0242068029572755     
7086.4988   53049.9     229924.8    107613.4    0.02404476559759519    
7087.0013   53077.9     230074.8    107677.4    0.023843705284328717   
7087.4986   53640.9     232638.8    108875.4    0.022985631298139356   
7088.0017   53937.9     234025.8    109533.4    0.022302911729860195   
7088.4998   54075.9     234780.8    109895.4    0.021227893496056263   
7089.0023   54196.9     235426.8    110206.4    0.020400086928143237   
7089.5012   54272.9     235848.8    110385.4    0.019770993931859843   
7089.9995   54342.9     236224.8    110554.4    0.01928004546170886    
7090.4983   54413.9     236648.8    110755.4    0.018492613420938914   
7091.0019   54443.9     236838.8    110838.4    0.01808668178265988    
7091.4997   54494.9     237171.8    110974.4    0.01732976896300307    
7091.9991   54550.9     237547.8    111139.4    0.016430306579793146   
7092.5022   54585.9     237747.8    111238.4    0.016107042653266113   
7093.0007   54632.9     238007.8    111364.4    0.015731852587741766   
7093.4995   54665.9     238219.8    111462.4    0.015269234380636614   
7093.9985   54706.9     238511.8    111590.4    0.014501740898198758   
7094.5024   54746.9     238771.8    111690.4    0.013922668201956536   
7095.0016   54795.9     239105.8    111831.4    0.013110054059938262   
7095.5009   54881.9     239567.8    112029.4    0.012525317343508337   
7095.9999   54901.9     239789.8    112117.4    0.011617966014257913   
7096.4995   54941.9     240005.8    112202.4    0.011340091987734675   
7096.9989   54993.9     240310.8    112330.4    0.010816905237292444   
7097.4988   55021.9     240514.8    112405.4    0.010268634296087476   
7098.0024   55041.9     240704.8    112459.4    0.009580338403174184   
7098.4976   55091.9     240863.8    112494.4    0.009980241658712615   
7099.0023   55152.9     241185.8    112599.4    0.009609906575273811   
7099.4977   55187.9     241417.8    112651.4    0.009081771354652468   
7100.0021   55246.9     241757.8    112770.4    0.008534583248987516   
7100.4976   55280.9     242074.8    112868.4    0.007412050066819943   
7100.9977   55327.9     242400.8    112975.4    0.006611186975423571   
7101.4978   55377.9     242604.8    113020.4    0.006711415572995647   
7102.0023   55432.9     243017.8    113136.4    0.005567751221298908   
7102.498    55478.9     243218.8    113148.4    0.0055721595954873315  
7102.9982   55508.9     243427.8    113166.4    0.0050580957982993445  
7103.4984   55561.9     243762.8    113188.4    0.00437843768012402    
7103.9999   55595.9     243895.8    113128.4    0.0044854675012757006  
7104.5002   55658.9     244204.8    113137.4    0.004269731167607281   
7105.0011   55691.9     244384.8    113050.4    0.004037045176503762   
7105.5017   55731.9     244719.8    113010.4    0.0029843856997221257  
7106.0019   55767.9     244891.8    112861.4    0.0028925719411684535  
7106.4985   55806.9     244996.8    112605.4    0.0033292436684019917  
7106.9993   55852.9     245216.8    112351.4    0.003210333094930128   
7107.5009   55912.9     245564.8    112015.4    0.002654069148386752   
7108.0019   55945.9     245740.8    111449.4    0.002449908362191903   
7108.4982   55959.9     245811.8    110521.4    0.002387462734384188   
7108.9992   55993.9     245923.8    108968.4    0.0026326971177897994  
7109.5011   56042.9     246039.8    106213.4    0.0032836877406782513  
7109.9979   56090.9     246057.8    101879.4    0.004548040029907805   
7110.4984   56128.9     245933.8    96024.4     0.006455662536584207   
7111.0004   56155.9     245397.8    89255.4     0.010755541173866222   
7111.5023   56199.9     244638.8    82941.4     0.017022619371535104   
7111.9991   56226.9     243621.8    78096.4     0.024525316150412656   
7112.5011   56274.9     242823.8    74429.4     0.031201444272891447   
7112.9988   56263.9     242105.8    71555.4     0.03566768560482817    
7113.5011   56303.9     242248.8    69383.4     0.03586179819647655    
7113.9981   56353.9     242533.8    67765.4     0.03539649991471928    
7114.5005   56397.9     242995.8    66703.4     0.033583690880539196   
7115.0022   56439.9     243395.8    65997.4     0.03212980577202003    
7115.4999   56485.9     243538.8    65351.4     0.03249693117954765    
7115.9976   56504.9     243342.8    64346.4     0.034340151854227056   
7116.5003   56555.9     243145.8    62801.4     0.03710482654543718    
7116.9982   56593.9     242827.8    60563.4     0.040302815057401305   
7117.5001   56630.9     242360.8    57734.4     0.04446679879076262    
7117.9985   56643.9     241693.8    54559.4     0.04928773860425935    
7118.5017   56687.9     240943.8    51335.4     0.05556038656972368    
7118.9995   56708.9     239627.8    48085.4     0.06500261990363984    
7119.4979   56748.9     237754.8    44860.4     0.0788127987485466     
7120.0011   56774.9     234932.8    41674.4     0.09883413143495928    
7120.4985   56788.9     231156.8    38696.4     0.1253977417149336     
7121.0019   56818.9     226460.8    35981.4     0.1593939773821556     
7121.5004   56848.9     220862.8    33524.4     0.2006657925204544     
7121.9987   56884.9     214785.8    31336.4     0.24674249327953984    
7122.5023   56901.9     208437.8    29354.4     0.2956707909534511     
7123.0014   56936.9     202606.8    27656.4     0.3424821191504521     
7123.5004   56976.9     197053.8    26148.4     0.3884928597307655     
7123.9987   56978.9     191396.8    24754.4     0.43558630519873887    
7124.4982   57030.9     185777.8    23447.4     0.4851770779366033     
7125.0019   57063.9     179850.8    22171.4     0.5384699374874122     
7125.5014   57100.9     173540.8    20888.4     0.5971900569783444     
7126.0002   57122.9     167057.8    19605.4     0.6592932493922761     
7126.4999   57164.9     160567.8    18310.4     0.7244653987785674     
7126.9986   57208.9     154488.8    17071.4     0.788031641556577      
7127.4984   57217.9     148932.8    15895.4     0.847431016376155      
7127.9976   57263.9     144432.8    14853.4     0.8982730305009935     
7128.5023   57312.9     141010.8    13967.4     0.9383743609338582     
7129.0012   57338.9     138723.8    13295.4     0.9655117508414183     
7129.5016   57369.9     137182.8    12817.4     0.9844231048701263     
7130.0012   57390.9     136312.8    12543.4     0.9952877935415162     
7130.5011   57447.9     136103.8    12506.4     0.9993686434941292     
7131.0016   57491.9     136154.8    12657.4     1                      
7131.5008   57534.9     136703.8    12995.4     0.9947091511158765     
7132.0013   57560.9     137634.8    13459.4     0.9844784687975037     
7132.5016   57589.9     138755.8    13993.4     0.9721927492454833     
7133.0018   57645.9     140180.8    14567.4     0.9572627831529373     
7133.5023   57672.9     141466.8    15101.4     0.9432722736375414     
7133.9978   57730.9     142758.8    15574.4     0.930214342731979      
7134.4981   57766.9     143823.8    15966.4     0.9192188836438998     
7134.9988   57821.9     144913.8    16297.4     0.9085634485674974     
7135.4999   57847.9     145897.8    16537.4     0.898361386417189      
7136.0008   57895.9     146834.8    16699.4     0.8893629971761554     
7136.5011   57953.9     147803.8    16797.4     0.8803582679313889     
7137.0018   57981.9     148761.8    16827.4     0.8707054310083475     
7137.4982   58036.9     149869.8    16826.4     0.860253574740021      
7137.9982   58048.9     150913.8    16780.4     0.8493774607753992     
7138.5003   58117.9     152236.8    16755.4     0.8372009397731608     
7139.0015   58176.9     153550.8    16727.4     0.8249612023750185     
7139.4977   58207.9     154806.8    16712.4     0.81266635967796       
7139.9987   58265.9     156149.8    16742.4     0.8003258697542088     
7140.501    58309.9     157342.8    16809.4     0.7892543035705497     
7141.0024   58354.9     158497.8    16911.4     0.7786894389402427     
7141.4995   58406.9     159540.8    17037.4     0.7695361507266747     
7142.0015   58452.9     160518.8    17178.4     0.7609386232446022     
7142.4978   58483.9     161320.8    17330.4     0.7537467296554734     
7143        58520.9     162124.8    17475.4     0.7467399458320741     
7143.501    58566.9     162837.8    17585.4     0.7409225768363324     
7143.9992   58614.9     163442.8    17659.4     0.7362569685207063     
7144.5003   58639.9     163879.8    17662.4     0.7326337323831459     
7144.9978   58689.9     164381.8    17634.4     0.7290710333779035     
7145.5006   58748.9     164870.8    17544.4     0.7258969475625809     
7145.9977   58771.9     165281.8    17421.4     0.7225084904724065     
7146.4996   58852.9     165952.8    17291.4     0.7181900297508009     
7147.0023   58880.9     166646.8    17137.4     0.712219133184816      
7147.5007   58941.9     167614.8    17013.4     0.704538309669007      
7147.9978   58954.9     168566.8    16902.4     0.6957486558478986     
7148.5011   59011.9     169822.8    16845.4     0.6853216186302529     
7148.9983   59047.9     171088.8    16823.4     0.6743128191562092     
7149.5017   59088.9     172608.8    16850.4     0.6611504641829403     
7150.0001   59141.9     174156.8    16892.4     0.6481806011478152     
7150.4977   59195.9     175683.8    16966.4     0.6355573209632093     
7151.001    59243.9     177072.8    17015.4     0.6241491717169224     
7151.4992   59275.9     178305.8    17083.4     0.6138157045187759     
7151.9975   59319.9     179565.8    17153.4     0.6036428603595683     
7152.4999   59355.9     180720.8    17232.4     0.5942689608445455     
7152.9992   59420.9     181856.8    17331.4     0.5859174318059042     
7153.4978   59446.9     182700.8    17421.4     0.5791467521331393     
7154.0013   59502.9     183587.8    17537.4     0.5728463199256857     
7154.4994   59541.9     184450.8    17664.4     0.5663312653524993     
7154.9991   59560.9     185214.8    17787.4     0.5601716333146628     
7155.4971   59632.9     186033.8    17928.4     0.5549976777988533     
7156.0013   59646.9     186564.8    18030.4     0.5507740750803373     
7156.5011   59700.9     187209.8    18148.4     0.5466621361492753     
7156.9999   59744.9     187664.8    18221.4     0.5439318753520362     
7157.4992   59796.9     188176.8    18301.4     0.5409370712023357     
7157.9982   59834.9     188674.8    18361.4     0.5376950303996043     
7158.5022   59848.9     188986.8    18399.4     0.5354046816629132     
7159.0021   59900.9     189560.8    18466.4     0.5319099211273062     
7159.5015   59947.9     189858.8    18508.4     0.5306398603459405     
7160.001    59990.9     190097.8    18550.4     0.529766228241779      
7160.5015   60030.9     190413.8    18601.4     0.5281604808829211     
7161.0003   60071.9     190716.8    18670.4     0.5266954149901182     
7161.5008   60102.9     190937.8    18737.4     0.5256583719787692     
7162.0008   60159.9     191164.8    18818.4     0.5252704279395229     
7162.5003   60206.9     191198.8    18863.4     0.5262443390767519     
7163.0007   60223.9     191077.8    18930.4     0.5277225032977735     
7163.5005   60269.9     190973.8    18968.4     0.5298346242102208     
7164.001    60305.9     190869.8    19027.4     0.531678532694588      
7164.5009   60352.9     190734.8    19056.4     0.5340791283596416     
7165.0019   60373.9     190482.8    19085.4     0.5367758474678579     
7165.5017   60420.9     190287.8    19106.4     0.5396864431037643     
7165.9984   60417.9     189886.8    19102.4     0.5430128357397274     
7166.498    60425.9     189501.8    19105.4     0.546504069098837      
7166.9998   60404.9     189034.8    19087.4     0.5499271894306081     
7167.4997   60474.9     188688.8    19086.4     0.5547558543921626     
7168.0011   60556.9     188442.8    19106.4     0.5590506525793045     
7168.5024   60607.9     188073.8    19112.4     0.563575243563422      
7168.9983   60655.9     187714.8    19127.4     0.5679390130377192     
7169.4992   60695.9     187154.8    19133.4     0.5738282080157444     
7170.0005   60760.9     186804.8    19177.4     0.5785793557674862     
7170.5011   60816.9     186365.8    19211.4     0.5838663572098616     
7171.0029   60848.9     185892.8    19258.4     0.5888194823290157     
7171.4993   60893.9     185453.8    19320.4     0.5938313158465063     
7172.0002   60929.9     185066.8    19405.4     0.5981590087290916     
7172.5022   60981.9     184612.8    19498.4     0.6035028921020471     
7172.9995   61010.9     184235.8    19587.4     0.6075716744102088     
7173.5008   61055.9     183761.8    19698.4     0.6129222567720956     
7173.9977   61085.9     183430.8    19814.4     0.6166268365525657     
7174.4991   61117.9     182990.8    19931.4     0.6213507285822399     
7175.0014   61175.9     182875.8    20087.4     0.6238976033198631     
7175.499    61209.9     182695.8    20231.4     0.6263850513842901     
7176.0004   61235.9     182582.8    20386.4     0.6280699366364815     
7176.4977   61299.9     182662.8    20546.4     0.6290493806326463     
7177.0002   61320.9     182565.8    20674.4     0.6304602457004619     
7177.5023   61352.9     182568.8    20806.4     0.6312761804867262     
7178        61386.9     182686.8    20924.4     0.6311274461406726     
7178.498    61423.9     182751.8    21012.4     0.6315260115454859     
7179.0003   61474.9     182881.8    21094.4     0.6317179448322979     
7179.4979   61527.9     183147.8    21172.4     0.6307625065469614     
7180.001    61553.9     183269.8    21185.4     0.6303694191771604     
7180.4985   61587.9     183596.8    21233.4     0.6283824442633922     
7181.001    61594.9     184001.8    21262.4     0.625007713015256      
7181.4993   61645.9     184212.8    21263.4     0.624493514734676      
7182.0021   61691.9     184584.8    21268.4     0.6224403438782402     
7182.5008   61736.9     184932.8    21254.4     0.6205762313202143     
7182.999    61760.9     185196.8    21230.4     0.6189002709804753     
7183.4975   61791.9     185559.8    21196.4     0.6165485176818346     
7184.0008   61840.9     186047.8    21175.4     0.6135873135395772     
7184.4993   61882.9     186393.8    21117.4     0.611683304564593      
7185.0024   61900.9     186682.8    21018.4     0.6096511233777534     
7185.4966   61953.9     187160.8    20957.4     0.6069036875326445     
7186.0003   61983.9     187551.8    20857.4     0.6043154089735526     
7186.4987   61996.9     187685.8    20728.4     0.6035007212023717     
7186.9974   62056.9     188205.8    20639.4     0.6005949434382302     
7187.5013   62076.9     188550.8    20532.4     0.5981578628683955     
7188.0012   62125.9     189086.8    20434.4     0.5948479976258944     
7188.5      62144.9     189451.8    20328.4     0.5922276385792349     
7188.9995   62179.9     189824.8    20210.4     0.5899606432651775     
7189.4983   62219.9     190282.8    20104.4     0.5871076337296937     
7189.9976   62236.9     190458.8    19969.4     0.5860558566227487     
7190.5023   62279.9     191061.8    19873.4     0.5820666368221278     
7191.0006   62291.9     191348.8    19747.4     0.579953884781439      
7191.5009   62306.9     191794.8    19664.4     0.5765831938303875     
7192.0008   62325.9     192144.8    19564.4     0.5741313866987915     
7192.001    62319.9     192094.8    19560.4     0.5743961886304787     
7193.7549   65417.223   202508.25   20394.811   0.5674736607737803     
7195.5304   66515.115   207089.98   21000.564   0.558222122802554      
7197.3219   72947.576   228003      23587.659   0.551934674545315      
7199.1349   76455.606   239839.32   25543.097   0.5460547620517887     
7200.9679   79907.206   251868.92   27732.877   0.5383297198748997     
7202.8178   80959.376   256384.81   29255       0.5307574269421675     
7204.6884   87098.114   277273.98   32681.465   0.5222974990177345     
7206.5807   91342.422   291988.45   34998.272   0.5156314257640953     
7208.4839   95128.3     305256.2    36265.422   0.5094531020937496     
7210.4134   98988.747   319174.25   36366.914   0.5016920797431129     
7212.3583   102842.76   332947.58   35354.749   0.4951474626650094     
7214.3255   106829.35   347253.2    34005.926   0.48862734320768897    
7216.3087   110834.5    361830.11   32989.445   0.4816590375059645     
7218.3131   114906.23   376385.3    32739.307   0.4762328048184376     
7220.3344   119051.52   391264.79   33553.511   0.4708534014443987     
7222.3769   123208.38   406121.56   35571.057   0.46609409410951064    
7224.4357   127457.82   421321.63   38789.946   0.4615151403166639     
7226.5164   131792.82   437207.98   42932.177   0.455755302827753      
7228.6125   136115.39   453535.62   47623.751   0.4486614192680541     
7230.7319   140507.53   470415.54   52666.667   0.44093523972808935    
7232.8665   144991.24   487804.76   57673.925   0.4330442733406153     
7235.0229   149481.52   505131.27   62028.526   0.4259331414482042     
7237.1972   154060.37   522673.06   65399.469   0.4195286634521735     
7239.3921   158711.78   540133.14   67648.755   0.41449975538830647    
7241.6041   163435.77   557583.51   68923.382   0.41051693507523435    
7243.8376   168205.33   574687.17   69528.353   0.40817835959380516    
7246.0882   173033.45   591896.12   70085.665   0.4062311786215942     
7248.361    177923.15   608965.35   71264.32    0.4053213263353122     
7250.6498   182845.41   626018.88   73370.318   0.40478870009230883    
7252.956    187827.25   643481.69   76313.658   0.4037690542621435     
7255.2856   192940.65   661613.79   79337.34    0.4022697785866705     
7257.6294   198033.62   679943.18   81525.364   0.40021399990006395    
7259.9968   203251.16   698751.86   82879.731   0.3981457131645826     
7262.382    208433.27   716804.83   83877.441   0.3976105151941487     
7264.7832   213799.96   735692.08   85210.492   0.39666391537261797    
7267.2069   219234.2    755291.63   86519.886   0.39473819286831985    
7269.6484   224723.02   775704.46   87179.623   0.3916060708217453     
7272.106    230249.41   796712.58   87390.702   0.3876854321450193     
7274.5864   235881.37   819047.99   88324.123   0.382061316114385      
7277.0897   241496.9    841589.69   89926.886   0.37621194624421916    
7279.6052   247226.99   865292.68   91420.992   0.36922789352306773    
7282.1423   252948.66   890187.95   92558.441   0.3603702837652515     
7284.6975   258810.9    916621.51   93723.232   0.35011469872982237    
7287.2694   264658.7    943471.37   95505.365   0.3395731179583821     
7289.865    270803.08   971370.51   99293.84    0.3295755417470792     
7292.4774   276926.02   999599.94   105611.66   0.3194203910771139     
7295.1133   283055.53   1027402.7   113427.82   0.31047197475627203    
7297.7614   289214.61   1054591.7   121398.32   0.3030537757697646     
7300.4317   295479.27   1082275     129080.17   0.29581618834903767    
7303.1196   301826.49   1109344.5   135878.35   0.29024445028495843    
7305.8323   308274.28   1136161.4   141683.88   0.28580609965473996    
7308.555    314749.64   1161979.6   146121.76   0.2830898104572206     
7311.3027   321330.56   1188389     149628.97   0.28021435028827746    
7314.0673   327906.06   1215026.8   152862.53   0.2771288397580814     
7316.856    334511.13   1242287.8   156538.43   0.273502649388582      
7319.6555   341268.77   1270236.1   160392.67   0.2698726560704021     
7322.4808   348099.97   1299461.7   164332.25   0.265144514640346      
7325.3227   354915.75   1328753.6   168193.18   0.26046065767791765    
7328.1833   361931.09   1359106.8   172339.45   0.2555952413606587     
7331.0614   368951.01   1390017.2   177394.06   0.25030124411746674    
7333.9638   376074.49   1421243     183261.01   0.24530762154679978    
7336.8778   383112.55   1452972     188744.31   0.2395948462880679     
7339.8161   390452.17   1486379.4   192894.95   0.2335304418600199     
7342.7724   397758.36   1520315     194733.93   0.22701442766103136    
7345.748    405139.12   1553667.9   194550.25   0.22166104064474465    
7348.7406   412543.45   1588759.1   194082.92   0.2148404429090573     
7351.7535   419981.35   1622614.6   193795.92   0.20964593504736487    
7354.7892   427654.82   1657500.4   194082.27   0.20453368551425177    
7357.8382   435355.86   1692214.4   194748.97   0.1998831545999902     
7360.9111   442980.47   1726901.8   195974      0.19515323999786707    
7363.9976   450685.64   1763111.4   198692.38   0.18949041048110665    
7367.1081   458449.39   1800217.4   203442.1    0.18343882551006044    
7370.232    466231.71   1837864.6   210760.16   0.17719899922178267    
7373.3798   470183.59   1860416.1   219474.57   0.17113479419033556    
7376.5472   481330.05   1908590.9   234517.31   0.16768701515544465    
7379.7322   491049.07   1952016     251401.4    0.16363926835583864    
7382.9377   499172.66   1988247.3   265905.83   0.16043734493011308    
7386.1554   507448.83   2025336     275648.61   0.15714586384943632    
7389.3987   515795.56   2063489.9   281145.72   0.15335351119424312    
7392.6606   524030.86   2101873.2   284369.18   0.1491708133167279     
7395.9418   532403.73   2141510.7   287732.98   0.14459915272880816    
7399.2375   540887.17   2182668.5   292782.13   0.1393863419602914     
7402.5565   549358.18   2224521.6   298857.61   0.1338091805405193     
7405.8955   557797.76   2266987     304684.44   0.12789253415408933    
7409.2488   566364.91   2310411.7   310328.61   0.12186604619642219    
7412.6267   575012.63   2354424.7   316022.13   0.11586331432731811    
7416.0195   583567.91   2400090.9   322421.98   0.1086912488664365     
7419.4349   592141.77   2445636.5   329889.18   0.10188708779001054    
7422.8672   597721.19   2477218.3   336965.72   0.09631183510419723    
7426.3178   608080.19   2534298.4   347669.6    0.0872717049950756     
7429.788    618620.75   2586820.8   355681.83   0.08189891383169827    
7433.2784   627704.89   2634750.5   361755.4    0.0757930434653929     
7436.7899   636589.59   2680510.5   366151.31   0.07068413978058512    
7440.3139   645486.86   2727111.8   368675.56   0.06526453801443424    
7443.8628   654425.7    2773646.4   370006.15   0.060151118769373596   
7447.4274   663470.12   2821370.2   372065.09   0.05476720487199639    
7451.0119   672656.1    2869387.4   376368.37   0.049720027817696986   
7454.6171   681882.65   2916866.8   382550.99   0.04521773015090753    
7458.2356   691045.77   2963660.5   389607.95   0.04107303134129637    
7461.8813   700297.45   3010677.5   397811.26   0.03713145785675579    
7465.5402   709701.71   3058160.8   408174.91   0.03340286560015576    
7469.2209   719151.54   3105120.4   420348.9    0.030154709883779475   
7472.9217   728549.94   3154100.3   433324.23   0.025848409426871204   
7476.6374   738171.9    3204079.4   445399.91   0.02164828584157856    
7480.379    747936.44   3255305.9   456873.93   0.01725569051252404    
7484.1356   757881.54   3307706.6   469370.29   0.012799189569760863   
7487.9078   767923.22   3362034.7   483066.99   0.0077470110948852115  
7493.0967   781869      3439552     500834      0

File: resources/datasets/experimental/compounds/Lepidocrocite/XASDB/Lepidocrocite_id5iy892.dat
# XDI/1.0 
# Spectrum.license:CC BY 4.0
# Publication.authors: Peter Blanchard, Miranda Vu, Joel Reid, Erika Bergen, Jeff Warner
# Publication.affiliation: Canadian Light Source
# Facility.name:CLS
# Sample.temperature:r.t
# Sample.prep:powder, 500 um
# Sample.formula:FeHO2
# Publication.DOI: https://doi.org/10.20383/103.01329
# Sample.name:Lepidocrocite
# Scan.number:1
# Sample.id:5iy892
# Scan.start_time:2022-06-1
# Element.symbol:Fe
# Facility.energy:2.90 GeV
# Facility.xray_source:Bending magnet
# Beamline.name:IDEAS
# Beamline.scan_mode:Transmission
# Beamline.website:https://ideas.lightsource.ca/
# Beamline.detector:Ionization chamber
# Beamline.energy_range:1.8 - 13.0
# Beamline.flux:5E10-7E11 ph/s
# Mono.name:InSb(111), Ge(220)
# Element.edge:K
# Column.1:Energy
# Column.2:I0
# Column.3:Itrans
# Column.4:Irefer
# Column.5:Mutrans
# Energy I0       Itrans   Irefer   Mutrans
6912     1120570  879978   1117600  0.7466095943456903
6922     1129940  900105   1147930  0.7302307751547708
6932     1135710  916067   1173130  0.7159187076903828
6942     1136560  926404   1191220  0.7039129701661824
6952     1135780  935046   1207160  0.6924815095885642
6962     1137110  946224   1226750  0.6802000486481903
6972     1138530  957371   1246240  0.6682047546369011
6982     1138060  966288   1262690  0.657103427415803
6992     1140640  979126   1284410  0.644568989360975
7002     1143460  992264   1306360  0.6321197750629398
7012     1148350  1008610  1332870  0.6182808899441088
7022     1150730  1022320  1356680  0.605176640434384
7032     1147610  1027320  1368410  0.5964711473083468
7042     1152100  1043790  1395580  0.5827146206183469
7052     1152480  1054520  1414870  0.5713682546201585
7062     1153430  1066140  1434960  0.5597497351628063
7072     1154040  1077060  1453990  0.5486737410618414
7082     1153410  1086190  1469060  0.5383711265536802
7082.5   1153440  1087070  1470290  0.537472557688282
7083     1154510  1089260  1473410  0.5362283568953268
7083.5   1154630  1090230  1474740  0.5353270964200404
7084     1154310  1090420  1475120  0.534809572162514
7084.5   1154820  1092000  1477270  0.5336560771312117
7085     1155380  1093340  1479240  0.5328059844108778
7085.5   1155280  1093940  1480200  0.5320778265712441
7086     1155290  1095240  1481940  0.5307262443028312
7086.5   1155350  1095850  1482680  0.5301474766937776
7087     1155600  1097030  1484360  0.5291617656348976
7087.5   1155250  1097100  1484510  0.5287413601068819
7088     1153700  1095740  1482600  0.528624199164406
7088.5   1152120  1094390  1480860  0.5284664098672504
7089     1149640  1091900  1477510  0.5286073669209934
7089.5   1148980  1091800  1477210  0.5280540453286866
7090     1149040  1091880  1477270  0.5280299118718277
7090.5   1150280  1092910  1478230  0.5281854722217715
7091     1154200  1098220  1484760  0.5265292428330557
7091.5   1158100  1103740  1491610  0.524648660353792
7092     1160130  1107030  1495740  0.5232443440807589
7092.5   1161540  1109610  1499030  0.5219681911386963
7093     1162190  1111260  1501100  0.5209061200283678
7093.5   1163140  1112880  1503040  0.5201728347427141
7094     1165280  1116070  1507230  0.518998739335152
7094.5   1165740  1116740  1507920  0.5187632006043471
7095     1165560  1117030  1507570  0.5182885192343025
7095.5   1165640  1117460  1507610  0.5179259877702471
7096     1165710  1118210  1508540  0.5172256790733364
7096.5   1165900  1119970  1511380  0.5156095983070174
7097     1165900  1120830  1512140  0.5147296589622989
7097.5   1166490  1122130  1513530  0.5139807725318585
7098     1166330  1122490  1513440  0.5134558007373896
7098.5   1166160  1122860  1513200  0.5129108854889267
7099     1165930  1123150  1512880  0.5123887295943241
7099.5   1166330  1124130  1513400  0.5117821236741936
7100     1166180  1124030  1512310  0.5117366639071746
7100.5   1166090  1124280  1511350  0.5113932469343253
7101     1165740  1124140  1510030  0.5111918726555411
7101.5   1165650  1124660  1509290  0.5105732005977403
7102     1165750  1124320  1507470  0.511018160605388
7102.5   1165380  1123970  1505260  0.5110111735785452
7103     1165060  1123710  1503150  0.5109615622988456
7103.5   1164290  1123390  1500450  0.5105301610973746
7104     1163880  1123730  1498390  0.5097794935191989
7104.5   1163470  1123450  1495130  0.5096612667317221
7105     1161490  1121280  1488950  0.5099251196246802
7105.5   1159710  1118080  1481150  0.5114432337690935
7106     1156860  1114700  1471520  0.5120933240054777
7106.5   1156730  1115570  1466330  0.5110701207495936
7107     1158510  1118610  1461550  0.5097131314599473
7107.5   1158890  1120070  1453220  0.5085938246924836
7108     1158880  1120510  1438270  0.5081336869124262
7108.5   1160760  1122710  1422050  0.5077433167447283
7109     1163550  1124720  1399240  0.508444903176399
7109.5   1165710  1126540  1372380  0.5087175048454127
7110     1167060  1128980  1334940  0.5075640672001915
7110.5   1167790  1129300  1283400  0.5079560206598509
7111     1167460  1127790  1213630  0.5091658851474717
7111.5   1167220  1126560  1114430  0.5101811486148079
7112     1168050  1125870  1018270  0.5116983900017171
7112.5   1167690  1123180  926257   0.514087288680413
7113     1166980  1120250  856323   0.5163844558833475
7113.5   1166880  1115410  789904   0.521249827110629
7114     1166890  1113780  746316   0.5229361297326741
7114.5   1166890  1113500  709743   0.5232243606582152
7115     1166580  1112470  682470   0.5239806719202549
7115.5   1166600  1114180  660588   0.5222395595659238
7116     1166490  1114240  643017   0.5220697291705412
7116.5   1166580  1114250  627939   0.522147885556751
7117     1166320  1112540  609534   0.5236530149745056
7117.5   1166360  1111100  589660   0.5251770875112083
7118     1166630  1108920  561913   0.5276938539264802
7118.5   1166500  1105930  530316   0.5306612735699168
7119     1166460  1102200  493194   0.5344949136166249
7119.5   1167300  1099330  461363   0.5383090781566373
7120     1167370  1093600  427926   0.5443686680103531
7120.5   1167470  1087240  399961   0.5511532585200395
7121     1167220  1076460  369594   0.5623308146641467
7121.5   1167870  1065510  345672   0.5746899545786561
7122     1168290  1050340  322361   0.5915407765550944
7122.5   1168650  1033960  303815   0.609912525146587
7123     1169220  1013980  287388   0.6328406707457813
7123.5   1169440  992348   271988   0.6577775170725719
7124     1169860  972914   261224   0.6808623830143936
7124.5   1169680  950697   250045   0.7071676201048497
7125     1170520  934607   243194   0.7275584146860349
7125.5   1170520  916103   236913   0.7504828728923273
7126     1170520  896473   230255   0.7753141132717435
7126.5   1170890  875687   223622   0.8025697970364898
7127     1170880  853468   216597   0.8320226591849061
7127.5   1171180  833268   210460   0.8597751955469375
7128     1171590  811970   204173   0.8898583433312689
7128.5   1172200  794927   198858   0.9147732729851635
7129     1172630  779274   193750   0.9379923701283095
7129.5   1172640  764930   188878   0.95929998104216
7130     1172800  755294   185429   0.9739892901769571
7130.5   1173060  747931   182777   0.9854737115852928
7131     1173480  743059   181265   0.9933759755815654
7131.5   1173960  740857   180787   0.9972470391082785
7132     1173520  738803   180917   1
7132.5   1173760  739415   182238   0.9992851973616532
7133     1174440  741294   184517   0.9970396657975407
7133.5   1174170  743874   186909   0.9927931640689144
7134     1173790  746896   189640   0.9877743594206088
7134.5   1173890  751113   192764   0.9814177415426464
7135     1174040  755567   195404   0.9747864311253519
7135.5   1173820  758550   197408   0.9700545775840216
7136     1173680  762125   199187   0.9645277304201746
7136.5   1174000  766005   200694   0.9590188131726439
7137     1173610  768229   201237   0.9553143867901718
7137.5   1173310  771072   201470   0.9507867227439097
7138     1173560  774619   201569   0.9457696147817108
7138.5   1173620  777970   201072   0.9408796963492866
7139     1173470  781232   200258   0.935936501963222
7139.5   1173150  784968   199094   0.9301547227682339
7140     1173310  788947   197299   0.9245147593727037
7140.5   1173570  792565   195535   0.9195236579218374
7141     1173260  795613   194227   0.9148205882540361
7141.5   1175230  801104   194912   0.9088591821860229
7142     1175010  804523   195700   0.9037623983345919
7142.5   1174660  807678   195699   0.898934062189132
7143     1174990  810975   195278   0.8945860038466646
7143.5   1175050  813872   197067   0.8905567016743519
7144     1175000  816797   197592   0.8863953073719607
7144.5   1174860  818799   197638   0.8834523352640764
7145     1174730  820672   196992   0.8807061416967067
7145.5   1174710  821784   196177   0.8791343499417532
7146     1175050  823896   196616   0.8765236714757325
7146.5   1175060  826139   197343   0.8734167364328592
7147     1174250  827035   196872   0.8713835917394885
7147.5   1174540  829043   196093   0.8688867005735947
7148     1174460  831065   194465   0.8660160569962447
7148.5   1174570  833681   193560   0.8625205609379631
7149     1174400  836337   192559   0.8587082266199473
7149.5   1174320  839780   191757   0.8539204608974603
7150     1174550  844756   192370   0.8473723149762167
7150.5   1174700  849100   192381   0.8416387846231461
7151     1174690  853121   192298   0.8362130551085155
7151.5   1174960  857474   192263   0.8306420691847028
7152     1175720  862352   192432   0.8248803101536497
7153.24  1181610  875983   193244   0.8126301799732243
7154.51  1188420  889401   194877   0.8017914864927342
7155.79  1195470  901990   197071   0.792459393584485
7157.09  1202250  912371   199335   0.7858242975589912
7158.41  1209260  922397   201630   0.7799603399675211
7159.75  1215760  930508   203228   0.7760693497292497
7161.11  1223050  938363   204967   0.7732861179688727
7162.49  1230840  945904   207246   0.7713887589360144
7163.88  1237360  950199   209044   0.7722518227250891
7165.3   1245140  954241   211238   0.7745710252855166
7166.73  1253240  957314   213583   0.7783185746998923
7168.19  1260750  958685   215309   0.7835271106183809
7169.66  1268860  959687   217334   0.7896802209447662
7171.15  1277420  959725   219866   0.797342561563281
7172.66  1285410  959465   222888   0.804801189442905
7174.19  1294110  959774   226786   0.8121648990941391
7175.74  1301970  960001   231185   0.8188354541670224
7177.31  1310150  962646   236139   0.8228612032206025
7178.9   1317920  966501   240388   0.8250582473015683
7180.5   1325910  971904   243732   0.8255965618629166
7182.13  1333930  978449   245738   0.8248156792192232
7183.77  1342440  986584   246631   0.8226141484916548
7185.44  1351240  995968   246786   0.8192520301813451
7187.12  1360130  1006100  245723   0.8151663128640745
7188.82  1369940  1017440  244654   0.8105561148252841
7190.54  1379380  1028850  242936   0.8056440905491211
7192.28  1389800  1042250  241780   0.79943710810701
7194.04  1401070  1056730  242049   0.792878666122559
7195.82  1412070  1070970  244288   0.7864990073159563
7197.61  1422420  1083660  248738   0.7813672664084822
7199.43  1432580  1095280  254695   0.7772993833936339
7201.27  1443060  1107290  262149   0.7731532759301157
7203.12  1452680  1118830  270577   0.7688845812464895
7204.99  1464080  1133230  280197   0.7631853310394231
7206.88  1474810  1146970  288248   0.7577404872398493
7208.8   1486130  1161080  292707   0.7524893181513445
7210.73  1497080  1174730  290971   0.7475064668006308
7212.67  1507920  1187610  283220   0.743276477989559
7214.64  1518220  1199300  272723   0.7398513441091222
7216.63  1528900  1211300  263003   0.736473908216377
7218.64  1539040  1222840  255852   0.7331820456547756
7220.66  1549920  1234820  253869   0.73008142113614
7222.71  1560610  1246480  255776   0.7271869176837026
7224.77  1571300  1257820  262693   0.7246305513137592
7226.85  1581590  1268260  272553   0.722637631982377
7228.95  1592510  1280540  285704   0.7194790615252035
7231.07  1602950  1292560  299810   0.7162593589733033
7233.21  1613740  1305320  314775   0.7126887523414105
7235.37  1624280  1317600  328272   0.7094175615322407
7237.55  1635510  1330470  338072   0.706172946531351
7239.75  1647520  1344890  344724   0.7022024507058248
7241.96  1659390  1358030  346595   0.699286117752461
7244.2   1671470  1370520  345467   0.6971060578649527
7246.45  1683570  1382710  342779   0.6952236479791912
7248.73  1699460  1398410  342532   0.6930495209247952
7251.02  1711490  1409580  343782   0.6920153421964949
7253.33  1724530  1422350  348652   0.6903778207760156
7255.66  1737500  1435590  355082   0.6883456016290201
7258.01  1750500  1448250  360058   0.6868256740201314
7260.38  1762460  1458770  361248   0.6863343542613652
7262.77  1774900  1469720  361044   0.685824481812629
7265.17  1785810  1478370  359775   0.686122296124707
7267.6   1798440  1489470  359666   0.6856262659683593
7270.04  1810670  1500560  358292   0.6848917827118369
7272.51  1822220  1511960  355142   0.6835048329028087
7274.99  1835180  1526690  352892   0.6805149225171863
7277.49  1847560  1540830  352515   0.6776536134137884
7280.01  1859450  1554760  352854   0.6746901548454769
7282.55  1872240  1571720  352962   0.6701109090453051
7285.11  1885520  1590630  352724   0.6645033692747281
7287.69  1898650  1610860  352948   0.657970659686422
7290.29  1912160  1631590  356105   0.651440421140365
7292.9   1926360  1653020  364830   0.6449631634994392
7295.54  1940140  1672030  377131   0.6400261596962079
7298.19  1955480  1693890  393246   0.6341639905343349
7300.86  1970340  1715890  409624   0.6280494367847842
7303.56  1985000  1736180  424607   0.62307117703776
7306.27  1999100  1754300  436193   0.6192830274857418
7309     2013860  1771690  445075   0.6164081700840693
7311.75  2027630  1786510  450671   0.614670540557406
7314.52  2041490  1800960  454024   0.613244963790879
7317.3   2055720  1815660  457466   0.6118888416388191
7320.11  2070290  1831580  461946   0.6099773709923478
7322.94  2083820  1846900  465955   0.6078960989716061
7325.78  2098250  1864570  470440   0.6048914576637326
7328.64  2112780  1881900  474582   0.6021969112784011
7331.53  2127360  1899360  479441   0.5994938420419061
7334.43  2141850  1918550  486895   0.5957514517695703
7337.35  2156960  1938840  495507   0.5917502733330545
7340.29  2172000  1957980  500602   0.5884545613349539
7343.25  2187050  1978930  503819   0.5841696764257529
7346.23  2201840  1999210  501401   0.5802077556757751
7349.23  2217230  2019740  495861   0.5764804342381445
7352.24  2232640  2040090  491312   0.5729277421666844
7355.28  2247850  2060330  487182   0.5693937176894721
7358.33  2262960  2079080  484207   0.5666884554385002
7361.4   2276880  2094740  481565   0.5651161326133447
7364.5   2290460  2111950  480866   0.5625532186390103
7367.61  2300380  2125530  481877   0.5601597722498972
7370.74  2300790  2130740  485582   0.5575575673977435
7373.89  2280240  2105780  489542   0.5607806637968566
7377.06  2237080  2047880  478278   0.5708361951220295
7380.25  2368540  2217970  540655   0.5448306802238987
7383.45  2378960  2235130  565296   0.5410277554308384
7386.68  2367870  2226220  582077   0.5402501812057157
7389.92  2291330  2130440  573027   0.5529957891301666
7393.19  2293380  2136080  566103   0.5509901279234178
7396.47  2417940  2282960  598533   0.5353865110917416
7399.77  2475810  2357190  608097   0.525819185767117
7403.09  2483080  2374820  613194   0.5206383612563593
7406.43  2458820  2346270  612920   0.5232482564002857
7409.79  2439400  2332310  613213   0.5209992804470599
7413.17  2559850  2480960  634890   0.5054202112485223
7416.57  2580550  2511150  640822   0.5007873107778583
7419.98  2597800  2536810  647661   0.4967701863842128
7423.42  2615300  2566930  658235   0.4909358562584717
7426.87  2632150  2593820  669822   0.48635164331649067
7430.35  2649110  2619760  680654   0.4823068981792363
7433.84  2666480  2648340  688700   0.4773605094633154
7437.35  2683740  2679520  694920   0.4713391061951844
7440.88  2700540  2707550  697239   0.4665632044144358
7444.43  2718800  2736440  696004   0.4621212408900968
7448     2737130  2761080  693464   0.45954787469027086
7451.59  2755800  2786410  693015   0.4568719264523957
7455.2   2774580  2813720  696595   0.4534765654615269
7458.82  2792750  2841750  702528   0.4495958288604517
7462.47  2810440  2868540  710812   0.446077772103498
7466.13  2829000  2896650  721758   0.4424443657516537
7469.82  2847480  2925680  735502   0.4384768302038668
7473.52  2865220  2953660  751781   0.4346852996862401
7477.24  2882950  2980750  767387   0.4312909607313525
7480.98  2900950  3011980  783214   0.42647786474547866
7484.74  2919990  3044850  798775   0.42153463438555794
7488.52  2938950  3075630  814937   0.41742380035011445
7492.31  2958790  3108940  831320   0.4127877983938366
7496.13  2979340  3142300  846251   0.4084868390281639
7499.97  2998920  3173780  856612   0.404568676617246
7503.82  3017770  3206810  862820   0.399882927228991
7507.7   3035510  3238670  869299   0.3952690173726435
7511.59  3052320  3270200  876103   0.3904933424090118
7515.5   3070040  3303310  886040   0.3855808689472218
7519.43  3089830  3337550  897043   0.3811254454664566
7523.38  3110100  3372060  907448   0.37682880036605243
7527.35  3129160  3404780  916068   0.3727628598329664
7531.34  3147920  3439040  924098   0.36813755449425606
7535.35  3173060  3482250  934144   0.3629424396904089
7539.37  3191980  3516040  943633   0.35868740128320425
7543.42  3209860  3548370  953524   0.3545981858041913
7547.48  3228460  3581750  962565   0.350488145707724
7551.56  3247750  3616370  974991   0.3462900602508454
7555.67  3266880  3650200  984519   0.3423485324944003
7559.79  3272400  3661970  985516   0.3405933910762569
7563.93  3310960  3725300  995501   0.33436671441706345
7568.09  3312340  3733380  998409   0.3323606773957364
7572.27  3343950  3790820  1012760  0.32574549865536906
7576.46  3359040  3824340  1027900  0.32081484870437393
7580.68  3376480  3857140  1046080  0.3169612517395428
7584.92  3397330  3896770  1067230  0.31230014540854134
7589.17  3417490  3935390  1085840  0.3077771754319142
7593.45  3438570  3974200  1102030  0.3035766691433958
7597.74  3458180  4011630  1114600  0.29934949584015674
7602.05  3479180  4051850  1126000  0.29485371613630373
7606.38  3500480  4092080  1138220  0.29052458123472236
7610.73  3518630  4129200  1152050  0.2861010825264228
7615.1   3533120  4161020  1166540  0.2820120381538282
7619.49  3550420  4196290  1180890  0.2779355316712072
7623.9   3569160  4232480  1191580  0.2741261900451102
7628.32  3586400  4267830  1201280  0.27011530237704323
7632.77  3605290  4306270  1212730  0.26585846007380565
7637.23  3625690  4345980  1226800  0.2618039823242765
7641.72  3652190  4396390  1248160  0.25693176989750305
7646.22  3669990  4432000  1264780  0.2532573456076653
7650.74  3687760  4467720  1280770  0.2495924117952372
7655.28  3709560  4510190  1296740  0.24550325582739607
7659.84  3731620  4553950  1311720  0.24123125715521537
7664.42  3757290  4602320  1326540  0.23697815496036487
7669.02  3776920  4642250  1337110  0.2330486867453479
7673.63  3792080  4677020  1345060  0.22908660934369957
7678.27  3808620  4714420  1354000  0.22494531846694174
7682.92  3831230  4759230  1364930  0.22088598475513543
7687.6   3856910  4812310  1379970  0.21582945044636376
7692.29  3884580  4867680  1398630  0.21090955214288265
7697     3916640  4930870  1420860  0.20554596261791572
7701.74  3939870  4979080  1439990  0.20117126577041206
7706.49  3955590  5013940  1455630  0.19773803063248024
7711.25  3975780  5057720  1473320  0.19360812959895884
7716.04  3993200  5097540  1491190  0.1896298327951274
7720.85  4001200  5120300  1504670  0.18681712981677634
7725.68  4010260  5142020  1517110  0.18455738477674719
7730.52  4020260  5167770  1528730  0.181685983387145
7735.39  4022490  5179350  1535250  0.17975575067280103
7740.27  4023980  5186750  1539960  0.17854359222791327
7745.17  4024520  5190430  1544180  0.1778843544168616
7750.1   4025680  5198070  1549430  0.1765285737840645
7755.04  4025240  5206210  1554640  0.17460948723974162
7760     4026720  5218290  1560580  0.17237404592308664
7764.97  4037240  5243420  1572050  0.16985768735137688
7769.97  4048230  5269450  1585100  0.1672971663791109
7774.99  4060470  5302450  1600400  0.16360124410085328
7780.03  4079670  5346080  1618990  0.1596150264180402
7785.08  4112330  5412040  1643540  0.15469839526821774
7790.16  4162770  5506720  1675930  0.1487921211718166
7795.25  4200950  5584850  1703000  0.14310788345392114
7800.36  4206150  5599600  1709560  0.1415023343219203
7805.49  4203370  5600250  1701940  0.14061133769671963
7810.64  4185180  5586200  1706120  0.1385193127124498
7815.81  4168820  5567950  1700650  0.13778062875146727
7821     4155970  5555560  1696590  0.1367953725159441
7826.21  4152500  5556980  1697240  0.13554483672078924
7831.43  4142980  5547880  1684390  0.13479246460501176
7836.68  4147790  5569280  1701060  0.13170919007840987
7841.95  4146900  5577420  1703830  0.12978887454132462
7847.23  4149380  5595300  1710940  0.1268050881331999
7852.53  4131670  5582490  1709950  0.12452930598276334
7857.85  4063700  5483710  1676860  0.12597974686345748
7863.19  4145200  5625670  1721480  0.1194442264453622
7868.55  4154720  5655080  1734360  0.11609657123916071
7873.93  4157230  5671060  1740380  0.1135540874738349
7879.33  4160170  5684220  1735340  0.11170737339020922
7884.75  4179120  5728630  1750410  0.10799570840552336
7890.19  4173440  5736590  1767160  0.10484476610329213
7895.64  4170080  5747580  1779520  0.10172736077652691
7901.11  4202700  5816550  1805810  0.09698543048405384
7906.61  4244340  5901130  1838020  0.09173800472926222
7912.12  4265060  5952090  1858650  0.08746357606246347
7917.65  4275870  5985770  1871570  0.08389693929147612
7923.2   4267600  5986120  1871290  0.081610545434599
7928.77  4247660  5967200  1863300  0.0798706723611412
7934.36  4235720  5962570  1862470  0.07753354477652027
7939.97  4241670  5988900  1871730  0.07409163401370779
7945.6   4251840  6023550  1883360  0.07022346101923203
7951.24  4198680  5948030  1852720  0.07026366900348849
7956.91  4103100  5803750  1797870  0.07201579962420145
7962.59  3992510  5643180  1745370  0.07285706151329141
7968.29  4024320  5709900  1767190  0.06848027850172765
7974.02  4103440  5852720  1808310  0.06247864520574656
7979.76  4101610  5864750  1810410  0.059613377708648274
7985.52  4081460  5848870  1799140  0.05707594530384602
7991.3   4097870  5882750  1778240  0.055054538651396014
7997.09  4079770  5885290  1817660  0.049484993477999166
8002.91  3994510  5767110  1784410  0.04852803592941799
8008.75  4033530  5845020  1776690  0.0442888225066058
8014.6   4095930  5972360  1857070  0.0371809796765289
8020.48  4075970  5959000  1851620  0.034148165318690755
8026.37  4066170  5962110  1853390  0.030790434487153174
8032.28  4064270  5979240  1860820  0.02696565889900996
8038.22  4018460  5924120  1841680  0.024587977689782436
8044.17  3968820  5864220  1821360  0.021988853303304554
8050.14  3928530  5818590  1806680  0.01924672633056716
8056.12  3862510  5730360  1776730  0.017334030543657772
8062.13  3807530  5659720  1754600  0.01511852988125558
8068.16  3801780  5671840  1762800  0.010933720704740682
8074.21  3814850  5711380  1781040  0.0069040594326725355
8080.27  3781870  5676160  1773110  0.004041532392078692
8087.6   3750110  5648370  1767930  0
