Repository: fzecchi/xasml

# X-ray absorption spectra interpretation with machine learning

Code for the analysis of X-ray absorption spectra using random forests and neural networks.

## Usage

See the `notebooks` and `scripts` folders for usage examples.

# Rodolicoite (FePO4)

## Overview

- **Mineral Name**: Rodolicoite (IMA approved)
- **Chemical Formula**: FePO4 (Iron(III) phosphate, $\alpha$-quartz homeotype)
- **Fe Oxidation State**: 3+
- **Coordination Geometry**: Tetrahedral (O:4, site symmetry $2$)
- **Symmetry-Inequivalent Fe Sites**: 1 (Wyckoff `3a` in $P3_1 21$), the same in every structure in this folder
- **Structure**: Trigonal $\alpha$-quartz-type crystal structure ($P3_1 21$, space group 152) consisting of a three-dimensional network of corner-sharing $\text{FeO}_4$ and $\text{PO}_4$ tetrahedra.

---

- `MDR/Fe-K_FePO4_Si111_50ms_200526.dat` (M2) is a second, independent measurement of a commercial sample on an unverified energy axis, with a weaker pre-edge; use it only as a cross-check (see the notes below).
---

### Materials Project

| File | MP ID | Space Group | Lattice Parameters | $d$(Fe-O) |
| :--- | :--- | :--- | :--- | :--- |
| `MP/mp-19109.cif` | `mp-19109` | $P3_1 21$ (152) | $a = 5.0492\text{ \AA}, c = 11.2724\text{ \AA}$ | $1.8561$ to $1.8675\text{ \AA}$ (mean $1.8618\text{ \AA}$) |

Notes:

- The trigonal $P3_1 21$ symmetry of the CIF file matches the experimental rodolicoite space group at `symprec = 0.01`.
- `MP/mp-19109.json` lists 17 ICSD codes: `4266`, `38062`, `40863`, `40864`, `98063`, `98064`, `168184`, `168996`, `201794`, `201795`, `412734`, `412736`, `412737`, `412738`, `412739`, `412740`, `412741`. One of them (`38062`) corresponds to the COD entry below; `4266` (Ng & Calvo 1975) has the same cell with different coordinates.
- The `material_id` field in `MP/mp-19109.json` reads `mp-aaaabcgz` (scrambled, like the task IDs), so the file content itself does not confirm the `mp-19109` ID. The ID comes from the file name and the download provenance.

### Crystallography Open Database (COD) and ICSD Cross-References

| File | ICSD ID | Space Group | Lattice Parameters | $d$(Fe-O) | Reference |
| :--- | :--- | :--- | :--- | :--- | :--- |
| `COD/cod_9012512.cif` | `38062` | $P3_1 21$ (152) | $a = 5.0360\text{ \AA}, c = 11.2550\text{ \AA}$ | $1.8246$ to $1.8664\text{ \AA}$ (mean $1.8455\text{ \AA}$) | Long et al. (1983), *Inorg. Chem.* 22, 3012 (synthetic, neutron powder diffraction) |

Notes:

- The entry is an ambient-condition end-member structure ($T \approx 298\text{ K}$, $P = 1\text{ atm}$); the CIF has no temperature tag, room temperature comes from the paper.
- `38062` matches the Long (1983) cell and coordinates ($a = 5.036$, $c = 11.255\text{ \AA}$, $x_\text{Fe} = 0.4550$, $x_\text{P} = 0.4614$, O1 $0.4217, 0.3153$, O2 $0.4081, 0.2612$) in the AFLOW mirror, and the paper is in the MP provenance references.

---

## Experimental XAS Spectra

Three files, **two unique measurements**:

| ID | File (XASDB duplicate) | Source and date | $T$ | XANES step |
| :--- | :--- | :--- | :--- | :--- |
| M1 | `NIST/Fe-IronPhosphate.xdi`<br>(`XASDB/Iron Phosphate_idux4tlj.dat`) | BMM, NSLS-II, 2023 (Ravel) | RT | $0.30\text{ eV}$ |
| M2 | `MDR/Fe-K_FePO4_Si111_50ms_200526.dat`<br>(`MDR/Fe-K_FePO4_Si111_50ms_200526.txt`) | BL14B2, SPring-8, 2020-05-26 (JASRI standard sample database via MDR XAFS DB, DOI 10.48505/nims.2059) | RT | $0.36\text{ eV}$ |

Notes:

- `XASDB/Iron Phosphate_idux4tlj.dat`: XASDB copy of `NIST/Fe-IronPhosphate.xdi` with the energy and detector columns rounded; here `Mutrans` equals `xmu`.
- M1: Fe foil reference channel, derivative maximum $7111.6\text{ eV}$. Shift $+0.42\text{ eV}$ to put the foil at $7112.0\text{ eV}$.

File: resources/datasets/experimental/compounds/Rodolicoite/COD/cod_9012512.cif
#------------------------------------------------------------------------------
#$Date: 2024-05-16 09:36:09 +0300 (Thu, 16 May 2024) $
#$Revision: 291877 $
#$URL: file:///home/coder/svn-repositories/_RELOADED_COD/cod-reloaded/cif/9/01/25/9012512.cif $
#------------------------------------------------------------------------------
#
# This file is available in the Crystallography Open Database (COD),
# http://www.crystallography.net/. The original data for this entry
# were provided the American Mineralogist Crystal Structure Database,
# http://rruff.geo.arizona.edu/AMS/amcsd.php
#
# The file may be used within the scientific community so long as
# proper attribution is given to the journal article from which the
# data were obtained.
#
data_9012512
loop_
_publ_author_name
'Long, G. J.'
'Cheetham, A. K.'
'Battle, P. D.'
_publ_section_title
;
 Study of the iron-phosphorus-oxygen system by Mossbauer effect,
 neutron diffraction, magnetic susceptibility, and analytical electron
 microscopy: some pitfalls and solutions in the analysis of a complex mixture
;
_journal_name_full               'Inorganic Chemistry'
_journal_page_first              3012
_journal_page_last               3016
_journal_paper_doi               10.1021/ic00163a007
_journal_volume                  22
_journal_year                    1983
_chemical_compound_source        Synthetic
_chemical_formula_sum            'Fe O4 P'
_chemical_name_mineral           Rodolicoite
_space_group_IT_number           152
_symmetry_space_group_name_Hall  'P 31 2"'
_symmetry_space_group_name_H-M   'P 31 2 1'
_cell_angle_alpha                90
_cell_angle_beta                 90
_cell_angle_gamma                120
_cell_length_a                   5.036
_cell_length_b                   5.036
_cell_length_c                   11.255
_cell_formula_units_Z            3
_cell_volume                     247.199
_database_code_amcsd             0012693
_exptl_crystal_density_diffrn    3.039
_cod_original_formula_sum        'Fe P O4'
_cod_database_code               9012512
loop_
_space_group_symop_operation_xyz
x,y,z
y,x,-z
-y,x-y,1/3+z
-x,-x+y,1/3-z
-x+y,-x,2/3+z
x-y,-y,2/3-z
loop_
_atom_site_label
_atom_site_fract_x
_atom_site_fract_y
_atom_site_fract_z
Fe 0.45500 0.00000 0.33333
P 0.46140 0.00000 0.83333
O1 0.42170 0.31530 0.39700
O2 0.40810 0.26120 0.87590
loop_
_cod_related_entry_id
_cod_related_entry_database
_cod_related_entry_code
1 AMCSD 0012693
