Repository: fzecchi/xasml

# X-ray absorption spectra interpretation with machine learning

Code for the analysis of X-ray absorption spectra using random forests and neural networks.

## Usage

See the `notebooks` and `scripts` folders for usage examples.

# Rodolicoite (FePO4)

## Overview

- **Mineral Name**: Rodolicoite (IMA approved)
- **Chemical Formula**: FePO4 (Iron(III) phosphate, $\alpha$-quartz homeotype)
- **Fe Oxidation State**: 3+
- **Coordination Geometry**: Tetrahedral (O:4, site symmetry $2$)
- **Symmetry-Inequivalent Fe Sites**: 1 (Wyckoff `3a` in $P3_1 21$), the same in every structure in this folder
- **Structure**: Trigonal $\alpha$-quartz-type crystal structure ($P3_1 21$, space group 152) consisting of a three-dimensional network of corner-sharing $\text{FeO}_4$ and $\text{PO}_4$ tetrahedra.

---

- `MDR/Fe-K_FePO4_Si111_50ms_200526.dat` (M2) is a second, independent measurement of a commercial sample on an unverified energy axis, with a weaker pre-edge; use it only as a cross-check (see the notes below).
---

### Materials Project

| File | MP ID | Space Group | Lattice Parameters | $d$(Fe-O) |
| :--- | :--- | :--- | :--- | :--- |
| `MP/mp-19109.cif` | `mp-19109` | $P3_1 21$ (152) | $a = 5.0492\text{ \AA}, c = 11.2724\text{ \AA}$ | $1.8561$ to $1.8675\text{ \AA}$ (mean $1.8618\text{ \AA}$) |

Notes:

- The trigonal $P3_1 21$ symmetry of the CIF file matches the experimental rodolicoite space group at `symprec = 0.01`.
- `MP/mp-19109.json` lists 17 ICSD codes: `4266`, `38062`, `40863`, `40864`, `98063`, `98064`, `168184`, `168996`, `201794`, `201795`, `412734`, `412736`, `412737`, `412738`, `412739`, `412740`, `412741`. One of them (`38062`) corresponds to the COD entry below; `4266` (Ng & Calvo 1975) has the same cell with different coordinates.
- The `material_id` field in `MP/mp-19109.json` reads `mp-aaaabcgz` (scrambled, like the task IDs), so the file content itself does not confirm the `mp-19109` ID. The ID comes from the file name and the download provenance.

### Crystallography Open Database (COD) and ICSD Cross-References

| File | ICSD ID | Space Group | Lattice Parameters | $d$(Fe-O) | Reference |
| :--- | :--- | :--- | :--- | :--- | :--- |
| `COD/cod_9012512.cif` | `38062` | $P3_1 21$ (152) | $a = 5.0360\text{ \AA}, c = 11.2550\text{ \AA}$ | $1.8246$ to $1.8664\text{ \AA}$ (mean $1.8455\text{ \AA}$) | Long et al. (1983), *Inorg. Chem.* 22, 3012 (synthetic, neutron powder diffraction) |

Notes:

- The entry is an ambient-condition end-member structure ($T \approx 298\text{ K}$, $P = 1\text{ atm}$); the CIF has no temperature tag, room temperature comes from the paper.
- `38062` matches the Long (1983) cell and coordinates ($a = 5.036$, $c = 11.255\text{ \AA}$, $x_\text{Fe} = 0.4550$, $x_\text{P} = 0.4614$, O1 $0.4217, 0.3153$, O2 $0.4081, 0.2612$) in the AFLOW mirror, and the paper is in the MP provenance references.

---

## Experimental XAS Spectra

Three files, **two unique measurements**:

| ID | File (XASDB duplicate) | Source and date | $T$ | XANES step |
| :--- | :--- | :--- | :--- | :--- |
| M1 | `NIST/Fe-IronPhosphate.xdi`<br>(`XASDB/Iron Phosphate_idux4tlj.dat`) | BMM, NSLS-II, 2023 (Ravel) | RT | $0.30\text{ eV}$ |
| M2 | `MDR/Fe-K_FePO4_Si111_50ms_200526.dat`<br>(`MDR/Fe-K_FePO4_Si111_50ms_200526.txt`) | BL14B2, SPring-8, 2020-05-26 (JASRI standard sample database via MDR XAFS DB, DOI 10.48505/nims.2059) | RT | $0.36\text{ eV}$ |

Notes:

- `XASDB/Iron Phosphate_idux4tlj.dat`: XASDB copy of `NIST/Fe-IronPhosphate.xdi` with the energy and detector columns rounded; here `Mutrans` equals `xmu`.
- M1: Fe foil reference channel, derivative maximum $7111.6\text{ eV}$. Shift $+0.42\text{ eV}$ to put the foil at $7112.0\text{ eV}$.

File: resources/datasets/experimental/compounds/Rodolicoite/MDR/metadata.all.yml
data_info:
  identifier:
    pid: spring8.bd46097e-be8e-4077-b7f2-6e9c5726c088
    proposal_number: 2014S0000
    register_name: /SPring-8/BL14B2/XAFS_Standard/Fe/K/111/FePO4
  date:
    create_time: '2020-06-07 21:30:53'
    update_time: '2021-03-19 17:32:15'
  access_rights: open
  contact_name:
    affiliation:
      organization: JASRI
    name: Industrial Application and Partnership Division
    role: organization
  data_depositor:
    affiliation:
      organization: JASRI
    name: Hironori Ofuchi
  facility: SPring-8
  class_name: BL14B2
  disk_name: XAFS_Standard
  title_ja: 標準試料
  title: Standard Sample
facility:
  ring:
    end_current: 99.5
    end_current_unit: mA
    energy: 8.0
    energy_unit: GeV
    filling_pattern: 1/7-filling + 5 bunches
    filling_pattern_mode: D
    start_current: 99.5
    start_current_unit: mA
sample:
- chemical_formula: FePO4
  lot_number: B1332435
  model_number: '1.03935'
  name: Iron(III) phosphate
  supplier: EMSURE
measurement:
  date:
    end_time: '2020-05-26 16:08:00'
    start_time: '2020-05-26 16:04:00'
  method:
    absorption_edge: Fe K-edge
    category: spectroscopy
    detection: Transmission( 2)
    sub_category: XAFS
  scan_mode: angle axis (1)
instrument:
  monochrometer:
    distance: 3.13551
    distance_unit: A
    net_plane: Si(111)
    section:
    - start_energy: 16.955
      start_energy_unit: deg
      step_energy: -0.00085
      step_energy_unit: deg
      end_energy: 13.235
      end_energy_unit: deg
      dwell_time: 50.0
      dwell_time_unit: ms
  slit:
  - name: 4Dslit
    vertical_size: 1.0
    vertical_size_unit: mm
    horizontal_size: 5.0
    horizontal_size_unit: mm
  xafs:
    I0:
      element:
      - type: Ion Chamber
        gas: N2 100%
        HV: 1000.0
        HV_unit: V
        amp_gain: 100000000.0
        amp_gain_unit: V/A
      element_number: 1
    I1:
      element:
      - type: Ion Chamber
        gas: N2 85% + Ar 15%
        HV: 1000.0
        HV_unit: V
        amp_gain: 100000000.0
        amp_gain_unit: V/A
      element_number: 1
local:
  measurement_time: 220.0
  measurement_time_unit: sec
  xafs_filename_list:
  - Fe-K_FePO4_Si111_50ms_200526.dat
  xafs_processed_data_format:
  - extension: ex3
    format: Rex2000
    columns:
    - name: photon energy
      unit: eV
      formula: 12398/(2*D*math.sin(columns[1]))
      input:
        columns: xafs_raw_data_format[0].columns
        D: xafs_raw_data_format[0].parameter.D
    - name: absorption coefficient mu*t
      formula: math.log(columns[3]/columns[4])
      input:
        columns: xafs_raw_data_format[0].columns
  - extension: txt
    format: Athena
    columns:
    - name: photon energy
      unit: eV
      formula: 12398/(2*D*math.sin(columns[1]))
      input:
        columns: xafs_raw_data_format[0].columns
        D: xafs_raw_data_format[0].parameter.D
    - name: absorption coefficient mu*t
      formula: math.log(columns[3]/columns[4])
      input:
        columns: xafs_raw_data_format[0].columns
  xafs_raw_data_format:
  - extension: dat
    format: PF9809
    parameter:
      D: monochrometer distance
    columns:
    - name: monochrometer angle (setting value of PC)
      unit: deg
    - name: monochrometer angle (encoder value)
      unit: deg
    - name: dwell time
      unit: sec
    - name: intensity I0
      unit: count
    - name: intensity I1
      unit: count
