Repository: fzecchi/xasml

# X-ray absorption spectra interpretation with machine learning

Code for the analysis of X-ray absorption spectra using random forests and neural networks.

## Usage

See the `notebooks` and `scripts` folders for usage examples.

# Staurolite (Fe2Al9Si4O23(OH))

## Overview

- **Mineral Name**: Staurolite (IMA approved)
- **Chemical Formula**: Fe2Al9Si4O23(OH), or Fe2Al9Si4HO24 (iron aluminium nesosilicate hydroxide, ideal end-member)
- **Fe Oxidation State**: 2+
- **Coordination Geometry**: Tetrahedral (O:4, site symmetry $m$)
- **Symmetry-Inequivalent Fe Sites**: 1 (Wyckoff `4i`, the T2 site in $C2/m$), the same in every structure in this folder
- **Structure**: Monoclinic, pseudo-orthorhombic staurolite structure ($C2/m$, space group 12, $\beta \approx 90^\circ$) made of kyanite-like layers of $\text{AlO}_6$ octahedra and $\text{SiO}_4$ tetrahedra alternating along $b$ with $\text{Fe}$-$\text{Al}$-$\text{OH}$ layers, in which $\text{Fe}^{2+}$ occupies the T2 tetrahedron.

---

- Both structures in this folder are the ordered ideal end-member with Fe only on T2. In natural staurolite about 80 to 90% of the Fe sits on T2 and the rest on the octahedral M4, M1 and M2 sites (Hawthorne et al. 1993, *Can. Mineral.* 31, 551); the sample measured here is natural.
---

### Materials Project

| File | MP ID | Space Group | Lattice Parameters | $d$(Fe-O) |
| :--- | :--- | :--- | :--- | :--- |
| `MP/mp-744386.cif` | `mp-744386` | $C2/m$ (12) | $a = 7.8003\text{ \AA}, b = 16.8167\text{ \AA}, c = 5.7821\text{ \AA}, \beta = 91.04^\circ$ | $2.0532$ to $2.0966\text{ \AA}$ (mean $2.0836\text{ \AA}$) |

Notes:

- The monoclinic $C2/m$ symmetry of the CIF file matches the experimental staurolite space group at `symprec = 0.01` (and at 0.05 and 0.1), with Fe on `4i` (site symmetry $m$). The CIF stores the 40-atom primitive cell; the table gives the spglib conventional cell. `MP/mp-744386.json` puts the structure $0.063\text{ eV/atom}$ above the hull (`is_stable: false`).
- The DFT cell is $1.8\%$ longer in $b$ and $2.7\%$ in $c$ than the COD entry, and the Fe-O distances are $0.10\text{ \AA}$ longer. The H atom sits midway between two O atoms ($d(\text{O-H}) = 1.40\text{ \AA}$), inherited from the idealized position of the 1958 model.
- `MP/mp-744386.json` lists 1 ICSD code: `16769`, which corresponds to the COD entry below.
- The `material_id` field in `MP/mp-744386.json` reads `mp-aaabqjeg` (scrambled), so the file content itself does not confirm the `mp-744386` ID.

### Crystallography Open Database (COD) and ICSD Cross-References

| File | ICSD ID | Space Group | Lattice Parameters | $d$(Fe-O) | Reference |
| :--- | :--- | :--- | :--- | :--- | :--- |
| `COD/cod_2310641.cif` | `16769` | $C2/m$ (12) | $a = 7.82\text{ \AA}, b = 16.52\text{ \AA}, c = 5.63\text{ \AA}, \beta = 90.1^\circ$ | $1.9578$ to $2.0058\text{ \AA}$ (mean $1.9809\text{ \AA}$) | Náray-Szabó & Sasvári (1958), *Acta Cryst.* 11, 862 |

Notes:

- The only ordered staurolite structure with the ideal formula in COD: Fe on `4i` with full occupancy, two- to three-decimal coordinates, no displacement parameters and no temperature tag (room temperature from the paper). The H atom is placed on the `2d` site ($0, 0, 1/2$).
- `16769` matches the Náray-Szabó (1958) cell and coordinates in the AFLOW mirror ($a = 7.82$, $b/a = 2.1125$, $c/a = 0.7199$, Fe at $x = 0.389$, $z = 3/4$ in the AFLOW setting), and the paper is the only structure reference in the MP provenance.
- The other staurolite entries in COD (some 70, Hawthorne 1993, Caucia 1994, Comodi 2002 and others) are refinements of natural crystals with Fe spread over T2, M4, M1 and M2 and partial occupancies; none is ordered or linked to an MP entry.

File: resources/datasets/experimental/compounds/Staurolite/COD/cod_2310641.cif
#------------------------------------------------------------------------------
#$Date: 2016-02-13 21:28:24 +0200 (Sat, 13 Feb 2016) $
#$Revision: 176429 $
#$URL: file:///home/coder/svn-repositories/_RELOADED_COD/cod-reloaded/cif/2/31/06/2310641.cif $
#------------------------------------------------------------------------------
#
# This file is available in the Crystallography Open Database (COD),
# http://www.crystallography.net/. The original data for this entry
# were provided by IUCr Journals, http://journals.iucr.org/.
#
# The file may be used within the scientific community so long as
# proper attribution is given to the journal article from which the
# data were obtained.
#
data_2310641
loop_
_publ_author_name
'Naray-Szabo, I.'
'Sasvari, K.'
_publ_section_title
;
 On the structure of staurolite, H Fe2 Al9 Si4 O24
;
_journal_name_full               'Acta Crystallographica (1,1948-23,1967)'
_journal_page_first              862
_journal_page_last               865
_journal_volume                  11
_journal_year                    1958
_chemical_formula_sum            'Al9 Fe2 H O24 Si4'
_chemical_name_systematic        'H Fe2 Al9 Si4 O24'
_space_group_IT_number           12
_symmetry_space_group_name_Hall  '-C 2y'
_symmetry_space_group_name_H-M   'C 1 2/m 1'
_cell_angle_alpha                90
_cell_angle_beta                 90.1
_cell_angle_gamma                90
_cell_formula_units_Z            2
_cell_length_a                   7.82
_cell_length_b                   16.51999
_cell_length_c                   5.63
_cell_volume                     727.318
_citation_journal_id_ASTM        ACCRA9
_cod_data_source_file            Naray-Szabo_ACCRA9_1958_277.cif
_cod_data_source_block           H1Al9Fe2O24Si4
_cod_original_cell_volume        727.3179
_cod_original_formula_sum        'H1 Al9 Fe2 O24 Si4'
_cod_database_code               2310641
loop_
_symmetry_equiv_pos_as_xyz
x,y,z
-x,y,-z
-x,-y,-z
x,-y,z
x+1/2,y+1/2,z
-x+1/2,y+1/2,-z
-x+1/2,-y+1/2,-z
x+1/2,-y+1/2,z
loop_
_atom_site_label
_atom_site_type_symbol
_atom_site_fract_x
_atom_site_fract_y
_atom_site_fract_z
_atom_site_occupancy
_atom_site_U_iso_or_equiv
O6 O-2 0 0.25 0.23 1 0.0
O7 O-2 0 0.394 0.23 1 0.0
O1 O-2 0.222 0 0.98 1 0.0
Al2 Al+3 0 0.322 0.5 1 0.0
Al3 Al+3 0.25 0.408 0.25 1 0.0
O4 O-2 0.763 0.158 0.52 1 0.0
Al1 Al+3 0 0.322 0 1 0.0
H1 H+1 0 0 0.5 1 0.0
Al4 Al+3 0 0 0 1 0.0
O2 O-2 0.222 0 0.52 1 0.0
Si1 Si+4 0.125 0.167 0.27 1 0.0
O5 O-2 0 0.094 0.27 1 0.0
Fe1 Fe+2 0.389 0 0.25 1 0.0
O3 O-2 0.237 0.158 0.02 1 0.0
