Repository: fzecchi/xasml

## Overview

- **Compound Name**: Tetraethylammonium tetrachloroferrate(III), synthetic (CAS 14240-75-6)
- **Chemical Formula**: [N(C2H5)4][FeCl4], or C8H20Cl4FeN
- **Fe Oxidation State**: 3+
- **Coordination Geometry**: Tetrahedral (Cl:4, site symmetry $3m$ in the room-temperature phase)
- **Symmetry-Inequivalent Fe Sites**: 1 (Wyckoff `2a` in $P6_3mc$ at room temperature; `4a` in the $Pca2_1$ low-temperature phase), the same in every structure in this folder
- **Structure**: Molecular salt of isolated $\text{FeCl}_4^-$ tetrahedra and $\text{N}(\text{C}_2\text{H}_5)_4^+$ cations.

File: resources/datasets/experimental/compounds/Tetrachloroferrate/COD/cod_2019522.cif (part 1 of 13)
#------------------------------------------------------------------------------
#$Date: 2016-02-20 00:18:51 +0200 (Sat, 20 Feb 2016) $
#$Revision: 176760 $
#$URL: file:///home/coder/svn-repositories/_RELOADED_COD/cod-reloaded/cif/2/01/95/2019522.cif $
#------------------------------------------------------------------------------
#
# This file is available in the Crystallography Open Database (COD),
# http://www.crystallography.net/. The original data for this entry
# were provided by IUCr Journals, http://journals.iucr.org/.
#
# The file may be used within the scientific community so long as
# proper attribution is given to the journal article from which the
# data were obtained.
#
data_2019522
loop_
_publ_author_name
'Lutz, Martin'
'Huang, Yuxing'
'Moret, Marc-Etienne'
'Klein Gebbink, Robertus J. M.'
_publ_section_title
;
 Phase transitions and twinned low-temperature structures of
 tetraethylammonium tetrachloridoferrate(III)
;
_journal_coeditor_code           GZ3264
_journal_issue                   5
_journal_name_full               'Acta Crystallographica Section C'
_journal_page_first              470
_journal_page_last               476
_journal_paper_doi               10.1107/S2053229614007955
_journal_volume                  70
_journal_year                    2014
_chemical_formula_iupac          '(C8 H20 N) [Fe Cl4]'
_chemical_formula_moiety         'C8 H20 N +, Cl4 Fe -'
_chemical_formula_sum            'C8 H20 Cl4 Fe N'
_chemical_formula_weight         327.90
_chemical_name_systematic
;
Tetraethylammonium tetrachloridoferrate(III)
;
_space_group_crystal_system      orthorhombic
_space_group_IT_number           29
_space_group_name_Hall           'P 2c -2ac'
_space_group_name_H-M_alt        'P c a 21'
_symmetry_space_group_name_Hall  'P 2c -2ac'
_symmetry_space_group_name_H-M   'P c a 21'
_atom_sites_solution_hydrogens   difmap
_atom_sites_solution_primary     direct
_atom_sites_solution_secondary   difmap
_audit_creation_method           SHELXL-2013
_cell_angle_alpha                90
_cell_angle_beta                 90
_cell_angle_gamma                90
_cell_formula_units_Z            4
_cell_length_a                   13.9816(6)
_cell_length_b                   8.1243(3)
_cell_length_c                   12.8097(6)
_cell_measurement_reflns_used    10389
_cell_measurement_temperature    110(2)
_cell_measurement_theta_max      27.54
_cell_measurement_theta_min      2.16
_cell_volume                     1455.06(11)
_computing_cell_refinement       'Peakref (Schreurs, 2013)'
_computing_data_collection       'APEX2 (Bruker, 2007)'
_computing_data_reduction
'Eval15 (Schreurs <i>et al.</i>, 2010) and TWINABS (Sheldrick, 2012)'
_computing_molecular_graphics
'PLATON (Spek, 2009) and DRAWxtl (Finger <i>et al.</i>, 2007)'
_computing_publication_material  'manual editing of the SHELXL output'
_computing_structure_refinement  'SHELXL2013 (Sheldrick, 2008)'
_computing_structure_solution    'SHELXD (Sheldrick, 2008)'
_diffrn_ambient_temperature      110(2)
_diffrn_measured_fraction_theta_full 0.999
_diffrn_measured_fraction_theta_max 0.989
_diffrn_measurement_device_type  'Bruker Kappa APEXII'
_diffrn_measurement_method       '\f and \w scans'
_diffrn_radiation_type           MoK\a
_diffrn_radiation_wavelength     0.71073
_diffrn_reflns_av_R_equivalents  0.0277
_diffrn_reflns_limit_h_max       18
_diffrn_reflns_limit_h_min       -18
_diffrn_reflns_limit_k_max       10
_diffrn_reflns_limit_k_min       -10
_diffrn_reflns_limit_l_max       16
_diffrn_reflns_limit_l_min       -16
_diffrn_reflns_number            49619
_diffrn_reflns_theta_full        25.242
_diffrn_reflns_theta_max         27.599
_diffrn_reflns_theta_min         2.507
_exptl_absorpt_coefficient_mu    1.739
_exptl_absorpt_correction_T_max  0.7456
_exptl_absorpt_correction_T_min  0.6550
_exptl_absorpt_correction_type   multi-scan
_exptl_absorpt_process_details   '(TWINABS; Sheldrick, 2012)'
_exptl_crystal_colour            yellow
_exptl_crystal_density_diffrn    1.497
_exptl_crystal_description       block
_exptl_crystal_F_000             676
_exptl_crystal_size_max          0.43
_exptl_crystal_size_mid          0.34
_exptl_crystal_size_min          0.10
_refine_diff_density_max         0.122
_refine_diff_density_min         -0.321
_refine_ls_extinction_method     none
_refine_ls_goodness_of_fit_ref   1.040
_refine_ls_hydrogen_treatment    constr
_refine_ls_matrix_type           full
_refine_ls_number_parameters     133
_refine_ls_number_reflns         7924
_refine_ls_number_restraints     1
_refine_ls_restrained_S_all      1.040
_refine_ls_R_factor_all          0.0127
_refine_ls_R_factor_gt           0.0122
_refine_ls_shift/su_max          0.000
_refine_ls_shift/su_mean         0.000
_refine_ls_structure_factor_coef Fsqd
_refine_ls_weighting_details
'w=1/[\s^2^(Fo^2^)+(0.0121P)^2^+0.0465P] where P=(Fo^2^+2Fc^2^)/3'
_refine_ls_weighting_scheme      calc
_refine_ls_wR_factor_gt          0.0295
_refine_ls_wR_factor_ref         0.0296
_reflns_number_gt                7776
_reflns_number_total             7924
_reflns_threshold_expression     I>2\s(I)
_cod_data_source_file            gz3264sup1.cif
_cod_data_source_block           Id
_cod_depositor_comments
'Adding full bibliography for 2019519--2019522.cif.'
_cod_database_code               2019522
_cod_database_fobs_code          2019522
#BEGIN Tags that were not found in dictionaries:
_shelx_space_group_comment
;
The symmetry employed for this shelxl refinement is uniquely defined
by the following loop, which should always be used as a source of
symmetry information in preference to the above space-group names.
They are only intended as comments.
;
_shelx_hkl_checksum              85520
_shelx_hkl_file
;
   1   1   0 4056.21 36.8414  -3
   1   1   0 4056.21 36.8414  -2
   2   0   0 4056.21 36.8414   1
   3   0   0 0.59633 0.21105   3
   3   0   0 0.45759 0.09268   2
   3   0   0 0.62408 0.12226   1
   2   2   0 3171.70 32.1313  -3
   2   2   0 3171.70 32.1313  -2
   4   0   0 3171.70 32.1313   1
   5   0   0 0.17284 0.21410   3
   5   0   0 0.18025 0.11418   2
   5   0   0 -0.0583 0.20154   1
   3   3   0 1284.55 14.5229  -3
   3   3   0 1284.55 14.5229  -2
   6   0   0 1284.55 14.5229   1
   7   0   0 0.17732 0.29659   2
   7   0   0 0.12732 0.26541   3
   7   0   0 0.06655 0.26253   1
   4   4   0 1005.80 12.7348  -3
   4   4   0 1005.80 12.7348  -2
   8   0   0 1005.80 12.7348   1
   9   0   0 0.19372 0.28084   2
   9   0   0 0.11675 0.25012   3
   9   0   0 0.79503 0.68165   1
   5   5   0 56.3464 1.70591  -3
   5   5   0 56.3464 1.70591  -2
  10   0   0 56.3464 1.70591   1
  11   0   0 0.19895 0.37233   2
  11   0   0 0.57257 0.36042   3
  11   0   0 -0.4928 0.52189   1
   6   6   0 680.555 10.3737  -3
   6   6   0 680.555 10.3737  -2
  12   0   0 680.555 10.3737   1
  13   0   0 1.58461 0.70891   3
  13   0   0 0.00812 0.62927   1
  13   0   0 0.66970 0.51953   2
   7   7   0 428.400 7.27845  -3
   7   7   0 428.400 7.27845  -2
  14   0   0 428.400 7.27845   1
  15   0   0 0.74398 0.72995   2
  15   0   0 1.97941 0.81395   1
  15   0   0 0.57940 0.83861   3
   8   8   0 8.46607 1.14271  -3
   8   8   0 8.46607 1.14271  -2
  16   0   0 8.46607 1.14271   1
  17   0   0 -0.0076 0.89902   1
  17   0   0 1.73332 1.15417   2
  17   0   0 0.79328 1.78651   3
   9   9   0 50.4671 2.29908  -3
   9   9   0 50.4671 2.29908  -2
  18   0   0 50.4671 2.29908   1
   0   1   0 76.2118 0.74197   1
   0   1   0 64.8118 0.69412   2
   0   1   0 59.4259 0.72376   3
   2   0   0 4151.10 42.5225  -3
   1   1   0 4151.10 42.5225  -2
   1   1   0 4151.10 42.5225   1
   1   1   0 4065.45 33.0400  -3
   2   0   0 4065.45 33.0400  -2
   1   1   0 4065.45 33.0400   1
   2   1   0 46.4328 0.44107   2
   2   1   0 40.9883 0.34540   3
   2   1   0 53.6131 0.49034   1
   0   2   0 4288.51 46.5554  -3
   3   1   0 4288.51 46.5554  -2
   3   1   0 4288.51 46.5554   1
   3   1   0 4280.20 40.8141  -3
   0   2   0 4280.20 40.8141  -2
   3   1   0 4280.20 40.8141   1
   4   1   0 13.3498 0.28759   2
   4   1   0 12.3247 0.21428   3
   4   1   0 15.4096 0.28210   1
   1   3   0 1546.22 17.2979  -3
   4   2   0 1546.22 17.2979  -2
   5   1   0 1546.22 17.2979   1
   4   2   0 1478.12 15.3002  -3
   1   3   0 1478.12 15.3002  -2
   5   1   0 1478.12 15.3002   1
   6   1   0 18.2040 0.37353   2
   6   1   0 15.9955 0.35184   3
   6   1   0 21.2631 0.40498   1
   5   3   0 2770.32 28.4371  -3
   2   4   0 2770.32 28.4371  -2
   7   1   0 2770.32 28.4371   1
   2   4   0 2749.08 30.5006  -3
   5   3   0 2749.08 30.5006  -2
   7   1   0 2749.08 30.5006   1
   8   1   0 42.1465 0.69317   3
   8   1   0 46.9545 0.65649   2
   8   1   0 54.2588 0.80183   1
   6   4   0 780.832 10.2030  -3
   3   5   0 780.832 10.2030  -2
   9   1   0 780.832 10.2030   1
   3   5   0 745.654 9.93339  -3
   6   4   0 745.654 9.93339  -2
   9   1   0 745.654 9.93339   1
  10   1   0 162.329 1.94331   3
  10   1   0 219.226 2.63846   1
  10   1   0 185.115 2.03084   2
   7   5   0 417.959 6.62296  -3
   4   6   0 417.959 6.62296  -2
  11   1   0 417.959 6.62296   1
   4   6   0 402.182 6.53740  -3
   7   5   0 402.182 6.53740  -2
  11   1   0 402.182 6.53740   1
  12   1   0 197.789 2.63962   1
  12   1   0 165.070 2.09534   2
  12   1   0 149.268 2.35758   3
   5   7   0 321.516 5.74575  -3
   8   6   0 321.516 5.74575  -2
  13   1   0 321.516 5.74575   1
   8   6   0 317.657 6.38391  -3
   5   7   0 317.657 6.38391  -2
  13   1   0 317.657 6.38391   1
  14   1   0 81.5892 1.92431   3
  14   1   0 106.147 2.03788   1
  14   1   0 89.9923 1.51904   2
   6   8   0 153.375 3.74284  -3
   9   7   0 153.375 3.74284  -2
  15   1   0 153.375 3.74284   1
   9   7   0 139.512 3.57903  -3
   6   8   0 139.512 3.57903  -2
  15   1   0 139.512 3.57903   1
  16   1   0 41.3300 1.30408   1
  16   1   0 36.1776 1.31676   2
  16   1   0 27.9414 1.48277   3
  10   8   0 232.783 5.42435  -3
   7   9   0 232.783 5.42435  -2
  17   1   0 232.783 5.42435   1
   7   9   0 232.061 5.48477  -3
  10   8   0 232.061 5.48477  -2
  17   1   0 232.061 5.48477   1
  18   1   0 47.1133 1.66371   1
  18   1   0 39.6607 1.48564   2
  18   1   0 37.0901 2.46804   3
   3   1   0 4246.39 37.2507  -3
   3   1   0 4246.39 37.2507  -2
   0   2   0 4246.39 37.2507   1
   1   2   0 304.405 2.45147   2
   1   2   0 278.513 2.33586   3
   1   2   0 361.778 2.83149   1
   4   0   0 2849.06 33.3818  -3
   2   2   0 2849.06 33.3818  -2
   2   2   0 2849.06 33.3818   1
   2   2   0 2905.49 28.1100  -3
   4   0   0 2905.49 28.1100  -2
   2   2   0 2905.49 28.1100   1
   3   2   0 59.8513 0.79093   2
   3   2   0 70.8562 0.78609   1
   3   2   0 54.4426 0.54496   3
   5   1   0 1658.30 17.0642  -3
   1   3   0 1658.30 17.0642  -2
   4   2   0 1658.30 17.0642   1
   1   3   0 1676.47 17.5831  -3
   5   1   0 1676.47 17.5831  -2
   4   2   0 1676.47 17.5831   1
   5   2   0 162.804 1.50014   3
   5   2   0 211.052 1.94968   1
   5   2   0 182.631 1.75529   2
   0   4   0 9746.26 105.705  -3
   6   2   0 9746.26 105.705  -2
   6   2   0 9746.26 105.705   1
   6   2   0 9895.27 99.6700  -3
   0   4   0 9895.27 99.6700  -2
   6   2   0 9895.27 99.6700   1
   7   2   0 429.750 3.75425   3
   7   2   0 549.385 4.75958   1
   7   2   0 483.192 4.13869   2
   7   3   0 2286.58 25.4352  -3
   1   5   0 2286.58 25.4352  -2
   8   2   0 2286.58 25.4352   1
   1   5   0 2348.78 28.6843  -3
   7   3   0 2348.78 28.6843  -2
   8   2   0 2348.78 28.6843   1
   9   2   0 17.1442 0.45101   2
   9   2   0 14.8969 0.44771   3
   9   2   0 20.0803 0.50141   1
   8   4   0 473.908 6.04349  -3
   2   6   0 473.908 6.04349  -2
  10   2   0 473.908 6.04349   1
   2   6   0 474.447 7.46754  -3
   8   4   0 474.447 7.46754  -2
  10   2   0 474.447 7.46754   1
  11   2   0 75.5980 1.15364   2
  11   2   0 87.1189 1.28411   1
  11   2   0 64.4299 1.26110   3
   3   7   0 115.057 2.69439  -3
   9   5   0 115.057 2.69439  -2
  12   2   0 115.057 2.69439   1
   9   5   0 111.754 2.44091  -3
   3   7   0 111.754 2.44091  -2
  12   2   0 111.754 2.44091   1
  13   2   0 100.561 1.74008   1
  13   2   0 74.7822 1.55591   3
  13   2   0 83.7492 1.47581   2
   4   8   0 160.990 3.54651  -3
  10   6   0 160.990 3.54651  -2
  14   2   0 160.990 3.54651   1
  10   6   0 157.480 4.47666  -3
   4   8   0 157.480 4.47666  -2
  14   2   0 157.480 4.47666   1
  15   2   0 0.54215 0.56742   2
  15   2   0 1.30839 0.60409   1
  15   2   0 1.50952 0.77635   3
   5   9   0 64.4904 2.42381  -3
  11   7   0 64.4904 2.42381  -2
  16   2   0 64.4904 2.42381   1
  11   7   0 66.8702 3.80822  -3
   5   9   0 66.8702 3.80822  -2
  16   2   0 66.8702 3.80822   1
  17   2   0 17.8502 1.37706   3
  17   2   0 19.9303 1.24425   2
  17   2   0 26.6449 1.38988   1
   0   3   0 1103.56 11.6845   1
   0   3   0 924.400 9.72000   2
   0   3   0 846.325 9.75476   3
   4   2   0 1450.22 15.2304  -3
   5   1   0 1450.22 15.2304  -2
   1   3   0 1450.22 15.2304   1
   5   1   0 1498.17 17.9532  -3
   4   2   0 1498.17 17.9532  -2
   1   3   0 1498.17 17.9532   1
   2   3   0 518.654 4.21067   1
   2   3   0 404.138 3.38245   3
   2   3   0 441.343 3.46657   2
   6   0   0 1202.06 13.4433  -3
   3   3   0 1202.06 13.4433  -2
   3   3   0 1202.06 13.4433   1
   3   3   0 1216.02 12.9601  -3
   6   0   0 1216.02 12.9601  -2
   3   3   0 1216.02 12.9601   1
   4   3   0 206.461 1.77239   1
   4   3   0 176.709 2.01593   2
   4   3   0 158.181 1.43100   3
   2   4   0 2593.25 25.4339  -3
   7   1   0 2593.25 25.4339  -2
   5   3   0 2593.25 25.4339   1
   7   1   0 2585.32 26.5216  -3
   2   4   0 2585.32 26.5216  -2
   5   3   0 2585.32 26.5216   1
   6   3   0 679.531 5.72795   3
   6   3   0 871.086 6.98214   1
   6   3   0 743.009 6.84522   2
   1   5   0 2311.19 26.2457  -3
   8   2   0 2311.19 26.2457  -2
   7   3   0 2311.19 26.2457   1
   8   2   0 2333.23 25.8918  -3
   1   5   0 2333.23 25.8918  -2
   7   3   0 2333.23 25.8918   1
   8   3   0 125.232 1.63970   2
   8   3   0 146.186 1.60946   1
   8   3   0 108.817 1.26238   3
   9   3   0 635.118 7.75947  -3
   0   6   0 635.118 7.75947  -2
   9   3   0 635.118 7.75947   1
   0   6   0 648.865 8.79873  -3
   9   3   0 648.865 8.79873  -2
   9   3   0 648.865 8.79873   1
  10   3   0 81.3416 1.19138   2
  10   3   0 98.6716 1.29504   1
  10   3   0 76.8299 1.22844   3
  10   4   0 255.481 4.42148  -3
   1   7   0 255.481 4.42148  -2
  11   3   0 255.481 4.42148   1
   1   7   0 246.364 4.00311  -3
  10   4   0 246.364 4.00311  -2
  11   3   0 246.364 4.00311   1
  12   3   0 1.49874 0.36006   1
  12   3   0 1.82200 0.59294   3
  12   3   0 1.49734 0.38358   2
  11   5   0 114.796 2.78102  -3
   2   8   0 114.796 2.78102  -2
  13   3   0 114.796 2.78102   1
   2   8   0 120.530 2.94779  -3
  11   5   0 120.530 2.94779  -2
  13   3   0 120.530 2.94779   1
  14   3   0 18.9203 1.07711   3
  14   3   0 27.9303 1.19024   1
  14   3   0 24.3532 0.87290   2
   3   9   0 42.2545 1.94289  -3
  12   6   0 42.2545 1.94289  -2
  15   3   0 42.2545 1.94289   1
  16   3   0 1.11259 0.98036   1
  16   3   0 1.37070 0.99306   2
  16   3   0 0.07528 0.73532   3
   4  10   0 35.3238 2.02684  -3
  13   7   0 35.3238 2.02684  -2
  17   3   0 35.3238 2.02684   1
   6   2   0 9999.99 102.116  -3
   6   2   0 9999.99 102.116  -2
   0   4   0 9999.99 102.116   1
   1   4   0 1085.43 8.50699   1
   1   4   0 844.991 6.81178   3
   1   4   0 919.395 6.94915   2
   7   1   0 2580.69 30.7339  -3
   5   3   0 2580.69 30.7339  -2
   2   4   0 2580.69 30.7339   1
   5   3   0 2642.40 27.5371  -3
   7   1   0 2642.40 27.5371  -2
   2   4   0 2642.40 27.5371   1
   3   4   0 156.779 1.73581   3
   3   4   0 169.942 1.78251   2
   3   4   0 206.491 2.12280   1
   4   4   0 1065.21 12.4767  -3
   8   0   0 1065.21 12.4767  -2
   4   4   0 1065.21 12.4767   1
   8   0   0 1124.27 13.8839  -3
   4   4   0 1124.27 13.8839  -2
   4   4   0 1124.27 13.8839   1
   5   4   0 474.253 4.52913   1
   5   4   0 371.309 3.57408   3
   5   4   0 409.404 4.03511   2
   3   5   0 728.554 8.94162  -3
   9   1   0 728.554 8.94162  -2
   6   4   0 728.554 8.94162   1
   9   1   0 790.617 9.29549  -3
   3   5   0 790.617 9.29549  -2
   6   4   0 790.617 9.29549   1
   7   4   0 435.804 3.95942   3
   7   4   0 557.190 4.69511   1
   7   4   0 483.921 5.28071   2
   2   6   0 425.306 5.20240  -3
  10   2   0 425.306 5.20240  -2
   8   4   0 425.306 5.20240   1
  10   2   0 417.348 5.34711  -3
   2   6   0 417.348 5.34711  -2
   8   4   0 417.348 5.34711   1
   9   4   0 4.51592 0.30372   3
   9   4   0 5.14475 0.52526   2
   9   4   0 5.90634 0.34772   1
   1   7   0 240.906 3.91548  -3
  11   3   0 240.906 3.91548  -2
  10   4   0 240.906 3.91548   1
  11   3   0 235.141 3.71610  -3
   1   7   0 235.141 3.71610  -2
  10   4   0 235.141 3.71610   1
  11   4   0 0.19041 0.37274   3
  11   4   0 0.98723 0.44835   1
  11   4   0 0.94725 0.39734   2
   0   8   0 387.463 5.95397  -3
  12   4   0 387.463 5.95397  -2
  12   4   0 387.463 5.95397   1
  12   4   0 374.159 12.8584  -3
   0   8   0 374.159 12.8584  -2
  12   4   0 374.159 12.8584   1
  13   4   0 24.3937 1.07138   2
  13   4   0 29.9268 1.22662   1
  13   4   0 20.8771 1.27089   3
   1   9   0 127.466 3.47450  -3
  13   5   0 127.466 3.47450  -2
  14   4   0 127.466 3.47450   1
  15   4   0 1.35101 0.73101   3
  15   4   0 1.38060 0.93176   1
  15   4   0 1.51833 1.01275   2
   2  10   0 1.82719 1.39863  -3
  14   6   0 1.82719 1.39863  -2
  16   4   0 1.82719 1.39863   1
   0   5   0 1322.95 15.4229   3
   0   5   0 1716.77 19.5773   1
   0   5   0 1439.53 16.2634   2
   7   3   0 2218.42 25.1178  -3
   8   2   0 2218.42 25.1178  -2
   1   5   0 2218.42 25.1178   1
   8   2   0 2230.14 26.9891  -3
   7   3   0 2230.14 26.9891  -2
   1   5   0 2230.14 26.9891   1
   2   5   0 433.950 3.81367   2
   2   5   0 389.361 3.49250   3
   2   5   0 506.346 4.89543   1
   9   1   0 877.022 12.4764  -3
   6   4   0 877.022 12.4764  -2
   3   5   0 877.022 12.4764   1
   6   4   0 877.007 10.5184  -3
   9   1   0 877.007 10.5184  -2
   3   5   0 877.007 10.5184   1
   4   5   0 196.703 2.23395   2
   4   5   0 179.366 2.05772   3
   4   5   0 230.984 2.44592   1
  10   0   0 60.6475 1.38038  -3
   5   5   0 60.6475 1.38038  -2
   5   5   0 60.6475 1.38038   1
   5   5   0 62.1532 1.34474  -3
  10   0   0 62.1532 1.34474  -2
   5   5   0 62.1532 1.34474   1
   6   5   0 101.491 1.50508   2
   6   5   0 115.712 1.49030   1
   6   5   0 90.8199 1.39645   3
   4   6   0 378.161 5.22802  -3
  11   1   0 378.161 5.22802  -2
   7   5   0 378.161 5.22802   1
  11   1   0 392.560 6.07797  -3
   4   6   0 392.560 6.07797  -2
   7   5   0 392.560 6.07797   1
   8   5   0 183.660 2.33219   1
   8   5   0 142.834 1.88216   3
   8   5   0 162.312 2.33330   2
  12   2   0 94.9093 2.59172  -3
   3   7   0 94.9093 2.59172  -2
   9   5   0 94.9093 2.59172   1
   3   7   0 100.772 2.08327  -3
  12   2   0 100.772 2.08327  -2
   9   5   0 100.772 2.08327   1
  10   5   0 60.0154 1.23780   3
  10   5   0 67.6545 1.55354   2
  10   5   0 78.7208 1.63005   1
   2   8   0 115.731 2.45324  -3
  13   3   0 115.731 2.45324  -2
  11   5   0 115.731 2.45324   1
  13   3   0 110.196 4.97922  -3
   2   8   0 110.196 4.97922  -2
  11   5   0 110.196 4.97922   1
  12   5   0 189.101 3.22674   2
  12   5   0 218.225 3.75012   1
  12   5   0 167.601 3.93539   3
  14   4   0 112.130 5.26107  -3
   1   9   0 112.130 5.26107  -2
  13   5   0 112.130 5.26107   1
   1   9   0 112.776 3.19364  -3
  14   4   0 112.776 3.19364  -2
  13   5   0 112.776 3.19364   1
  14   5   0 233.208 6.59033   1
  14   5   0 165.978 7.37228   3
  14   5   0 190.245 3.58486   2
   0  10   0 96.2325 3.86769  -3
  15   5   0 96.2325 3.86769  -2
  15   5   0 96.2325 3.86769   1
  16   5   0 3.66645 1.97917   2
  16   5   0 7.87146 2.02764   1
   9   3   0 580.884 7.29540  -3
   9   3   0 580.884 7.29540  -2
   0   6   0 580.884 7.29540   1
   1   6   0 381.921 3.48932   2
   1   6   0 354.135 3.84245   3
   1   6   0 451.726 4.54735   1
   8   4   0 436.555 5.76151  -3
  10   2   0 436.555 5.76151  -2
   2   6   0 436.555 5.76151   1
  10   2   0 414.947 6.75962  -3
   8   4   0 414.947 6.75962  -2
   2   6   0 414.947 6.75962   1
   3   6   0 18.2335 0.61211   1
   3   6   0 16.0799 0.50675   2
   3   6   0 15.0644 0.54606   3
   7   5   0 441.763 5.93609  -3
  11   1   0 441.763 5.93609  -2
   4   6   0 441.763 5.93609   1
  11   1   0 444.698 6.83945  -3
   7   5   0 444.698 6.83945  -2
   4   6   0 444.698 6.83945   1
   5   6   0 181.968 2.26059   3
   5   6   0 199.347 2.69771   2
   5   6   0 238.013 2.83106   1
   6   6   0 618.164 8.54434  -3
  12   0   0 618.164 8.54434  -2
   6   6   0 618.164 8.54434   1
  12   0   0 593.831 11.1866  -3
   6   6   0 593.831 11.1866  -2
   6   6   0 593.831 11.1866   1
   7   6   0 677.073 8.01089   2
   7   6   0 789.962 8.57891   1
   7   6   0 609.218 6.90369   3
   5   7   0 319.076 5.29002  -3
  13   1   0 319.076 5.29002  -2
   8   6   0 319.076 5.29002   1
  13   1   0 321.184 6.71183  -3
   5   7   0 321.184 6.71183  -2
   8   6   0 321.184 6.71183   1
   9   6   0 81.4283 1.41923   3
   9   6   0 109.746 1.89443   1
   9   6   0 92.8687 1.74685   2
   4   8   0 144.237 3.05576  -3
  14   2   0 144.237 3.05576  -2
  10   6   0 144.237 3.05576   1
  14   2   0 136.864 5.95823  -3
   4   8   0 136.864 5.95823  -2
  10   6   0 136.864 5.95823   1
  11   6   0 249.962 3.61288   2
  11   6   0 221.156 3.76471   3
  11   6   0 295.608 4.82912   1
  15   3   0 41.8506 3.17597  -3
   3   9   0 41.8506 3.17597  -2
  12   6   0 41.8506 3.17597   1
   3   9   0 37.9877 2.24577  -3
  15   3   0 37.9877 2.24577  -2
  12   6   0 37.9877 2.24577   1
  13   6   0 176.982 7.73017   3
  13   6   0 204.079 3.40307   2
  13   6   0 242.507 5.48915   1
   2  10   0 4.91002 1.54695  -3
  16   4   0 4.91002 1.54695  -2
  14   6   0 4.91002 1.54695   1
   0   7   0 252.895 5.74987   1
   0   7   0 206.176 3.18216   2
   0   7   0 195.506 3.31851   3
  11   3   0 236.549 5.49169  -3
  10   4   0 236.549 5.49169  -2
   1   7   0 236.549 5.49169   1
  10   4   0 245.926 4.73225  -3
  11   3   0 245.926 4.73225  -2
   1   7   0 245.926 4.73225   1
   2   7   0 234.595 2.88080   3
   2   7   0 312.896 4.43690   1
   2   7   0 258.552 3.20629   2
   9   5   0 93.7004 1.98965  -3
  12   2   0 93.7004 1.98965  -2
   3   7   0 93.7004 1.98965   1
  12   2   0 90.5745 2.30495  -3
   9   5   0 90.5745 2.30495  -2
   3   7   0 90.5745 2.30495   1
   4   7   0 295.867 3.62487   1
   4   7   0 232.979 2.89129   3
   4   7   0 247.758 3.38722   2
   8   6   0 311.978 5.13604  -3
  13   1   0 311.978 5.13604  -2
   5   7   0 311.978 5.13604   1
  13   1   0 308.425 6.57568  -3
   8   6   0 308.425 6.57568  -2
   5   7   0 308.425 6.57568   1
   6   7   0 458.203 5.20833   3
   6   7   0 501.292 6.25175   2
   6   7   0 586.819 6.98878   1
   7   7   0 361.431 6.29270  -3
  14   0   0 361.431 6.29270  -2
   7   7   0 361.431 6.29270   1
  14   0   0 339.052 8.03290  -3
   7   7   0 339.052 8.03290  -2
   7   7   0 339.052 8.03290   1
   8   7   0 162.305 2.49806   3
   8   7   0 214.201 3.27767   1
   8   7   0 186.930 3.06888   2
   6   8   0 176.400 4.15785  -3
  15   1   0 176.400 4.15785  -2
   9   7   0 176.400 4.15785   1
  15   1   0 175.286 7.33850  -3
   6   8   0 175.286 7.33850  -2
   9   7   0 175.286 7.33850   1
  10   7   0 92.5651 2.35289   1
  10   7   0 70.8832 1.97811   3
  10   7   0 78.5716 1.89118   2
   5   9   0 71.8083 2.43638  -3
  16   2   0 71.8083 2.43638  -2
  11   7   0 71.8083 2.43638   1
  16   2   0 71.4127 4.29224  -3
   5   9   0 71.4127 4.29224  -2
  11   7   0 71.4127 4.29224   1
  12   7   0 2.97831 0.74569   2
  12   7   0 3.96067 1.75810   3
  12   7   0 4.54417 1.02782   1
   4  10   0 34.7756 2.41875  -3
  17   3   0 34.7756 2.41875  -2
  13   7   0 34.7756 2.41875   1
  17   3   0 32.9463 3.25502  -3
   4  10   0 32.9463 3.25502  -2
  13   7   0 32.9463 3.25502   1
  12   4   0 334.958 8.51818  -3
  12   4   0 334.958 8.51818  -2
   0   8   0 334.958 8.51818   1
   1   8   0 220.155 2.67770   3
   1   8   0 284.124 5.24892   1
   1   8   0 241.884 5.53521   2
  11   5   0 112.083 2.93228  -3
  13   3   0 112.083 2.93228  -2
   2   8   0 112.083 2.93228   1
  13   3   0 111.247 3.70336  -3
  11   5   0 111.247 3.70336  -2
   2   8   0 111.247 3.70336   1
   3   8   0 293.303 3.65756   3
   3   8   0 376.359 5.33591   1
   3   8   0 314.009 5.44349   2
  14   2   0 135.957 3.35132  -3
  10   6   0 135.957 3.35132  -2
   4   8   0 135.957 3.35132   1
  10   6   0 134.821 3.38241  -3
  14   2   0 134.821 3.38241  -2
   4   8   0 134.821 3.38241   1
   5   8   0 231.710 3.16443   3
   5   8   0 295.630 4.75231   1
   5   8   0 245.918 5.25682   2
  15   1   0 155.027 4.45883  -3
   9   7   0 155.027 4.45883  -2
   6   8   0 155.027 4.45883   1
   9   7   0 148.698 4.61838  -3
  15   1   0 148.698 4.61838  -2
   6   8   0 148.698 4.61838   1
   7   8   0 200.162 4.04639   2
   7   8   0 182.969 3.03248   3
   7   8   0 238.596 3.97096   1
   8   8   0 8.65051 1.08827  -3
  16   0   0 8.65051 1.08827  -2
   8   8   0 8.65051 1.08827   1
  16   0   0 5.08778 1.90425  -3
   8   8   0 5.08778 1.90425  -2
   8   8   0 5.08778 1.90425   1
   9   8   0 19.1498 1.05769   2
   9   8   0 21.8374 1.20886   1
   9   8   0 16.4005 1.01142   3
   7   9   0 244.318 5.50758  -3
  17   1   0 244.318 5.50758  -2
  10   8   0 244.318 5.50758   1
  17   1   0 252.333 10.0715  -3
   7   9   0 252.333 10.0715  -2
  10   8   0 252.333 10.0715   1
  11   8   0 1.17679 0.78346   3
  11   8   0 1.16429 0.95739   1
  11   8   0 -0.2239 0.69690   2
   0   9   0 534.695 10.5547   3
   0   9   0 681.160 16.2656   1
   0   9   0 580.132 19.2550   2
  14   4   0 101.124 3.63544  -3
  13   5   0 101.124 3.63544  -2
   1   9   0 101.124 3.63544   1
  13   5   0 108.783 3.77488  -3
  14   4   0 108.783 3.77488  -2
   1   9   0 108.783 3.77488   1
   2   9   0 241.288 4.06715   3
   2   9   0 314.818 5.73333   1
   2   9   0 259.531 9.65090   2
  12   6   0 52.5014 2.56640  -3
  15   3   0 52.5014 2.56640  -2
   3   9   0 52.5014 2.56640   1
  15   3   0 48.2756 1.95710  -3
  12   6   0 48.2756 1.95710  -2
   3   9   0 48.2756 1.95710   1
   4   9   0 230.870 3.69505   3
   4   9   0 256.146 6.67346   2
   4   9   0 304.082 5.00487   1
  11   7   0 76.3245 3.13778  -3
  16   2   0 76.3245 3.13778  -2
   5   9   0 76.3245 3.13778   1
  16   2   0 78.5961 3.04340  -3
  11   7   0 78.5961 3.04340  -2
   5   9   0 78.5961 3.04340   1
   6   9   0 5.99172 0.88720   1
   6   9   0 3.82755 0.83080   2
   6   9   0 4.53450 0.70589   3
  17   1   0 258.513 6.80891  -3
  10   8   0 258.513 6.80891  -2
   7   9   0 258.513 6.80891   1
  10   8   0 255.503 7.16705  -3
  17   1   0 255.503 7.16705  -2
   7   9   0 255.503 7.16705   1
   8   9   0 19.6936 1.52266   1
   8   9   0 19.9304 1.29406   2
   8   9   0 15.1805 1.04265   3
  18   0   0 37.2120 3.60104  -3
   9   9   0 37.2120 3.60104  -2
   9   9   0 37.2120 3.60104   1
   9   9   0 42.0919 2.55555  -3
  18   0   0 42.0919 2.55555  -2
   9   9   0 42.0919 2.55555   1
  15   5   0 90.6297 5.34313  -3
  15   5   0 90.6297 5.34313  -2
   0  10   0 90.6297 5.34313   1
   1  10   0 91.0098 2.56564   3
   1  10   0 118.214 3.39989   1
  14   6   0 3.05827 2.11267  -3
  16   4   0 3.05827 2.11267  -2
   2  10   0 3.05827 2.11267   1
  16   4   0 3.22381 1.18460  -3
  14   6   0 3.22381 1.18460  -2
   2  10   0 3.22381 1.18460   1
   3  10   0 84.7799 2.19615   3
   3  10   0 104.730 2.70424   1
   3  10   0 87.0172 4.71165   2
  17   3   0 31.8843 2.20010  -3
  13   7   0 31.8843 2.20010  -2
   4  10   0 31.8843 2.20010   1
  13   7   0 33.4674 3.46319  -3
  17   3   0 33.4674 3.46319  -2
   4  10   0 33.4674 3.46319   1
   5  10   0 27.5574 1.32744   3
   5  10   0 31.3897 1.76008   1
   5  10   0 27.5220 2.88011   2
   0   0  -1 1.51924 0.07085  -3
   0   0  -1 1.51924 0.07085  -2
   0   0  -1 1.51924 0.07085   1
   0   0   1 1.37335 0.10817  -3
   0   0   1 1.37335 0.10817  -2
   0   0   1 1.37335 0.10817   1
  -1   0  -1 3.46452 0.08452   1
  -1   0  -1 3.56529 0.09998   3
  -1   0  -1 3.76340 0.09030   2
   1   0   1 3.61650 0.08456   2
   1   0   1 3.70567 0.08083   1
   1   0   1 3.40728 0.08999   3
  -1  -1  -1 1103.03 10.7742  -3
  -1  -1  -1 1103.03 10.7742  -2
  -2   0  -1 1103.03 10.7742   1
   1   1   1 1116.91 10.2904  -3
   1   1   1 1116.91 10.2904  -2
   2   0   1 1116.91 10.2904   1
  -3   0  -1 0.21570 0.11055   2
  -3   0  -1 0.54502 0.11720   1
  -3   0  -1 0.23555 0.12016   3
   3   0   1 0.12979 0.14815   1
   3   0   1 0.32854 0.11149   3
   3   0   1 0.32714 0.10518   2
  -2  -2  -1 5405.99 48.8059  -3
  -2  -2  -1 5405.99 48.8059  -2
  -4   0  -1 5405.99 48.8059   1
   2   2   1 5375.10 62.7942  -3
   2   2   1 5375.10 62.7942  -2
   4   0   1 5375.10 62.7942   1
  -5   0  -1 0.09555 0.14721   2
  -5   0  -1 0.14405 0.12578   1
  -5   0  -1 0.09133 0.15229   3
   5   0   1 0.15913 0.24809   2
   5   0   1 0.05985 0.23049   1
   5   0   1 -0.0585 0.17442   3
  -3  -3  -1 747.093 8.71314  -3
  -3  -3  -1 747.093 8.71314  -2
  -6   0  -1 747.093 8.71314   1
   3   3   1 741.876 9.45539  -3
   3   3   1 741.876 9.45539  -2
   6   0   1 741.876 9.45539   1
  -7   0  -1 -0.1240 0.16830   2
  -7   0  -1 -0.0443 0.25381   1
  -7   0  -1 -0.3119 0.15280   3
   7   0   1 -0.7218 0.42567   1
   7   0   1 -0.1417 0.18423   3
   7   0   1 0.05421 0.24215   2
  -4  -4  -1 1020.15 12.9911  -3
  -4  -4  -1 1020.15 12.9911  -2
  -8   0  -1 1020.15 12.9911   1
   4   4   1 1040.69 16.0640  -3
   4   4   1 1040.69 16.0640  -2
   8   0   1 1040.69 16.0640   1
  -9   0  -1 0.30089 0.25280   3
  -9   0  -1 -0.3638 0.21455   2
  -9   0  -1 -0.0208 0.45668   1
   9   0   1 -0.2151 0.32635   3
   9   0   1 -0.1992 0.30148   2
   9   0   1 -0.6970 0.44634   1
  -5  -5  -1 548.573 8.61919  -3
  -5  -5  -1 548.573 8.61919  -2
 -10   0  -1 548.573 8.61919   1
   5   5   1 574.235 8.53482  -3
   5   5   1 574.235 8.53482  -2
  10   0   1 574.235 8.53482   1
 -11   0  -1 -0.3123 0.51634   1
 -11   0  -1 -0.2011 0.35352   2
 -11   0  -1 -0.2569 0.51979   3
  11   0   1 0.12161 0.38301   2
  11   0   1 -0.7730 0.41946   1
  11   0   1 0.28899 0.35622   3
  -6  -6  -1 422.990 8.10017  -3
  -6  -6  -1 422.990 8.10017  -2
 -12   0  -1 422.990 8.10017   1
   6   6   1 459.015 7.25397  -3
   6   6   1 459.015 7.25397  -2
  12   0   1 459.015 7.25397   1
 -13   0  -1 0.45178 0.61451   3
 -13   0  -1 0.13959 0.73042   1
 -13   0  -1 0.31660 0.48706   2
  13   0   1 0.22346 0.50318   2
  13   0   1 0.87147 0.65410   3
  13   0   1 0.05216 0.63407   1
  -7  -7  -1 322.723 5.73642  -3
  -7  -7  -1 322.723 5.73642  -2
 -14   0  -1 322.723 5.73642   1
   7   7   1 306.472 6.08482  -3
   7   7   1 306.472 6.08482  -2
  14   0   1 306.472 6.08482   1
 -15   0  -1 1.44951 0.69048   1
 -15   0  -1 -0.6935 0.80811   3
 -15   0  -1 0.53448 0.68206   2
  15   0   1 0.26648 0.72083   3
  15   0   1 0.66708 0.77724   1
  15   0   1 0.31353 0.58418   2
  -8  -8  -1 184.088 4.55401  -3
  -8  -8  -1 184.088 4.55401  -2
 -16   0  -1 184.088 4.55401   1
   8   8   1 195.122 4.63288  -3
   8   8   1 195.122 4.63288  -2
  16   0   1 195.122 4.63288   1
 -17   0  -1 0.41554 0.84673   1
 -17   0  -1 -0.1082 1.10996   2
 -17   0  -1 0.81425 1.76382   3
  17   0   1 1.56951 0.96674   1
  17   0   1 -0.3228 1.06323   2
  17   0   1 0.53052 1.73810   3
  -9  -9  -1 65.5739 2.60771  -3
  -9  -9  -1 65.5739 2.60771  -2
 -18   0  -1 65.5739 2.60771   1
   9   9   1 75.4834 2.76287  -3
   9   9   1 75.4834 2.76287  -2
  18   0   1 75.4834 2.76287   1
   0  -1  -1 0.53396 0.07458   2
   0  -1  -1 0.59156 0.07403   3
   0  -1  -1 0.69018 0.07093   1
   0   1   1 0.49990 0.06723   3
   0   1   1 0.64345 0.07393   2
   0   1   1 0.57311 0.06898   1
  -2   0  -1 1090.03 10.0579  -3
  -1  -1  -1 1090.03 10.0579  -2
  -1  -1  -1 1090.03 10.0579   1
  -1  -1  -1 1084.00 9.79139  -3
  -2   0  -1 1084.00 9.79139  -2
  -1  -1  -1 1084.00 9.79139   1
   2   0   1 1109.29 10.6162  -3
   1   1   1 1109.29 10.6162  -2
   1   1   1 1109.29 10.6162   1
   1   1   1 1110.34 9.77339  -3
   2   0   1 1110.34 9.77339  -2
   1   1   1 1110.34 9.77339   1
  -2  -1  -1 15.8585 0.22020   1
  -2  -1  -1 13.1454 0.21820   2
  -2  -1  -1 11.8069 0.17358   3
   2   1   1 12.4814 0.17196   3
   2   1   1 15.9456 0.19578   1
   2   1   1 13.8659 0.21935   2
  -3  -1  -1 170.554 1.90323  -3
   0  -2  -1 170.554 1.90323  -2
  -3  -1  -1 170.554 1.90323   1
   0  -2  -1 176.402 2.14440  -3
  -3  -1  -1 176.402 2.14440  -2
  -3  -1  -1 176.402 2.14440   1
   0   2   1 176.316 2.56479  -3
   3   1   1 176.316 2.56479  -2
   3   1   1 176.316 2.56479   1
   3   1   1 172.656 1.89669  -3
   0   2   1 172.656 1.89669  -2
   3   1   1 172.656 1.89669   1
  -4  -1  -1 15.6258 0.25658   3
  -4  -1  -1 16.7915 0.27866   2
  -4  -1  -1 20.2499 0.30673   1
   4   1   1 16.8580 0.38435   2
   4   1   1 19.4720 0.36708   1
   4   1   1 14.6492 0.23048   3
  -4  -2  -1 984.896 9.82683  -3
  -1  -3  -1 984.896 9.82683  -2
  -5  -1  -1 984.896 9.82683   1
  -1  -3  -1 1000.14 11.6499  -3
  -4  -2  -1 1000.14 11.6499  -2
  -5  -1  -1 1000.14 11.6499   1
   1   3   1 1046.93 12.6665  -3
   4   2   1 1046.93 12.6665  -2
   5   1   1 1046.93 12.6665   1
   4   2   1 1017.30 11.2351  -3
   1   3   1 1017.30 11.2351  -2
   5   1   1 1017.30 11.2351   1
  -6  -1  -1 90.3069 0.95647   3
  -6  -1  -1 100.507 0.95444   2
  -6  -1  -1 115.615 1.14268   1
   6   1   1 85.8306 1.00749   3
   6   1   1 97.5368 1.06696   2
   6   1   1 110.884 1.32754   1
  -5  -3  -1 617.346 6.99001  -3
  -2  -4  -1 617.346 6.99001  -2
  -7  -1  -1 617.346 6.99001   1
  -2  -4  -1 623.756 7.75886  -3
  -5  -3  -1 623.756 7.75886  -2
  -7  -1  -1 623.756 7.75886   1
   2   4   1 654.610 8.51480  -3
   5   3   1 654.610 8.51480  -2
   7   1   1 654.610 8.51480   1
   5   3   1 645.748 8.30703  -3
   2   4   1 645.748 8.30703  -2
   7   1   1 645.748 8.30703   1
  -8  -1  -1 358.121 3.32503   3
  -8  -1  -1 397.382 3.50147   2
  -8  -1  -1 466.569 4.07070   1
   8   1   1 411.290 3.70777   2
   8   1   1 358.816 3.71792   3
   8   1   1 478.307 4.83067   1
  -6  -4  -1 584.792 7.14895  -3
  -3  -5  -1 584.792 7.14895  -2
  -9  -1  -1 584.792 7.14895   1
  -3  -5  -1 572.015 7.83306  -3
  -6  -4  -1 572.015 7.83306  -2
  -9  -1  -1 572.015 7.83306   1
   3   5   1 564.880 8.51118  -3
   6   4   1 564.880 8.51118  -2
   9   1   1 564.880 8.51118   1
   6   4   1 582.214 7.89944  -3
   3   5   1 582.214 7.89944  -2
   9   1   1 582.214 7.89944   1
 -10  -1  -1 75.3503 1.23534   1
 -10  -1  -1 58.3173 0.94344   3
 -10  -1  -1 65.1200 0.88643   2
  10   1   1 56.0460 0.91292   3
  10   1   1 65.3912 0.98303   2
  10   1   1 74.6653 1.25725   1
  -4  -6  -1 274.366 4.83903  -3
  -7  -5  -1 274.366 4.83903  -2
 -11  -1  -1 274.366 4.83903   1
  -7  -5  -1 277.810 4.52149  -3
  -4  -6  -1 277.810 4.52149  -2
 -11  -1  -1 277.810 4.52149   1
   7   5   1 296.321 4.85807  -3
   4   6   1 296.321 4.85807  -2
  11   1   1 296.321 4.85807   1
   4   6   1 280.624 4.87199  -3
   7   5   1 280.624 4.87199  -2
  11   1   1 280.624 4.87199   1
 -12  -1  -1 48.1805 1.06678   1
 -12  -1  -1 38.1715 0.82639   2
 -12  -1  -1 37.9779 1.07776   3
  12   1   1 50.3220 1.18563   1
  12   1   1 40.2550 0.86584   2
  12   1   1 37.0591 0.86651   3
  -5  -7  -1 392.821 6.73393  -3
  -8  -6  -1 392.821 6.73393  -2
 -13  -1  -1 392.821 6.73393   1
  -8  -6  -1 391.800 7.63537  -3
  -5  -7  -1 391.800 7.63537  -2
 -13  -1  -1 391.800 7.63537   1
   5   7   1 400.026 6.77518  -3
   8   6   1 400.026 6.77518  -2
  13   1   1 400.026 6.77518   1
   8   6   1 413.222 8.54577  -3
   5   7   1 413.222 8.54577  -2
  13   1   1 413.222 8.54577   1
 -14  -1  -1 52.0408 1.29509   2
 -14  -1  -1 49.1983 1.47762   3
 -14  -1  -1 60.4115 1.49058   1
  14   1   1 56.1581 1.12284   2
  14   1   1 61.5894 1.40518   1
  14   1   1 51.7124 1.57412   3
  -6  -8  -1 361.985 7.07657  -3
  -9  -7  -1 361.985 7.07657  -2
 -15  -1  -1 361.985 7.07657   1
  -9  -7  -1 355.406 8.97168  -3
  -6  -8  -1 355.406 8.97168  -2
 -15  -1  -1 355.406 8.97168   1
   6   8   1 372.794 7.13519  -3
   9   7   1 372.794 7.13519  -2
  15   1   1 372.794 7.13519   1
   9   7   1 364.395 7.49461  -3
   6   8   1 364.395 7.49461  -2
  15   1   1 364.395 7.49461   1
 -16  -1  -1 53.2373 1.56767   2
 -16  -1  -1 60.7864 1.70037   1
 -16  -1  -1 43.7482 1.81695   3
  16   1   1 43.3359 1.76809   3
  16   1   1 63.2321 1.60613   1
  16   1   1 51.0415 1.55281   2
 -10  -8  -1 69.5880 3.08517  -3
  -7  -9  -1 69.5880 3.08517  -2
 -17  -1  -1 69.5880 3.08517   1
  -7  -9  -1 72.5632 2.62412  -3
 -10  -8  -1 72.5632 2.62412  -2
 -17  -1  -1 72.5632 2.62412   1
  10   8   1 69.1623 2.53490  -3
   7   9   1 69.1623 2.53490  -2
  17   1   1 69.1623 2.53490   1
   7   9   1 69.9870 2.62009  -3
  10   8   1 69.9870 2.62009  -2
  17   1   1 69.9870 2.62009   1
 -18  -1  -1 3.79807 1.45566   3
 -18  -1  -1 6.71011 0.94021   1
 -18  -1  -1 4.48923 0.92214   2
  18   1   1 6.46961 1.02205   2
  18   1   1 5.58722 0.83581   1
  18   1   1 3.62539 1.41879   3
  -3  -1  -1 157.472 1.74545  -3
  -3  -1  -1 157.472 1.74545  -2
   0  -2  -1 157.472 1.74545   1
   3   1   1 154.831 1.77534  -3
   3   1   1 154.831 1.77534  -2
   0   2   1 154.831 1.77534   1
  -1  -2  -1 261.328 2.12467   3
  -1  -2  -1 289.627 2.20459   2
  -1  -2  -1 339.200 2.59172   1
   1   2   1 293.243 2.40998   2
   1   2   1 345.720 2.70797   1
   1   2   1 262.326 2.29816   3
  -2  -2  -1 5368.18 51.4901  -3
  -4   0  -1 5368.18 51.4901  -2
  -2  -2  -1 5368.18 51.4901   1
  -4   0  -1 5272.50 61.9640  -3
  -2  -2  -1 5272.50 61.9640  -2
  -2  -2  -1 5272.50 61.9640   1
   2   2   1 5334.61 55.1281  -3
   4   0   1 5334.61 55.1281  -2
   2   2   1 5334.61 55.1281   1
   4   0   1 5359.84 61.8232  -3
   2   2   1 5359.84 61.8232  -2
   2   2   1 5359.84 61.8232   1
  -3  -2  -1 40.5991 0.52130   2
  -3  -2  -1 48.6411 0.51844   1
  -3  -2  -1 37.0069 0.39581   3
   3   2   1 46.0660 0.63863   1
   3   2   1 38.4825 0.59240   2
   3   2   1 34.7921 0.56449   3
  -5  -1  -1 1052.62 11.1777  -3
  -1  -3  -1 1052.62 11.1777  -2
  -4  -2  -1 1052.62 11.1777   1
  -1  -3  -1 1051.42 11.3521  -3
  -5  -1  -1 1051.42 11.3521  -2
  -4  -2  -1 1051.42 11.3521   1
   5   1   1 1084.48 10.6942  -3
   1   3   1 1084.48 10.6942  -2
   4   2   1 1084.48 10.6942   1
   1   3   1 1078.96 13.1197  -3
   5   1   1 1078.96 13.1197  -2
   4   2   1 1078.96 13.1197   1
  -5  -2  -1 232.590 2.04867   1
  -5  -2  -1 178.583 1.56128   3
  -5  -2  -1 199.724 1.97503   2
   5   2   1 237.190 2.33181   1
   5   2   1 183.924 1.70769   3
   5   2   1 201.553 1.98145   2
   0  -4  -1 700.249 7.78867  -3
  -6  -2  -1 700.249 7.78867  -2
  -6  -2  -1 700.249 7.78867   1
  -6  -2  -1 680.779 7.40966  -3
   0  -4  -1 680.779 7.40966  -2
  -6  -2  -1 680.779 7.40966   1
   6   2   1 669.208 7.93825  -3
   0   4   1 669.208 7.93825  -2
   6   2   1 669.208 7.93825   1
   0   4   1 686.804 8.34007  -3
   6   2   1 686.804 8.34007  -2
   6   2   1 686.804 8.34007   1
  -7  -2  -1 172.940 1.78687   3
  -7  -2  -1 194.370 1.90108   2
  -7  -2  -1 224.003 2.05745   1
   7   2   1 171.048 1.80511   3
   7   2   1 219.978 2.30923   1
   7   2   1 187.629 1.99066   2
  -7  -3  -1 542.504 6.67564  -3
  -1  -5  -1 542.504 6.67564  -2
  -8  -2  -1 542.504 6.67564   1
  -1  -5  -1 547.475 7.04827  -3
  -7  -3  -1 547.475 7.04827  -2
  -8  -2  -1 547.475 7.04827   1
   7   3   1 557.450 7.28395  -3
   1   5   1 557.450 7.28395  -2
   8   2   1 557.450 7.28395   1
   1   5   1 560.006 8.25608  -3
   7   3   1 560.006 8.25608  -2
   8   2   1 560.006 8.25608   1
  -9  -2  -1 93.6752 1.24277   1
  -9  -2  -1 72.8016 1.06087   3
  -9  -2  -1 79.0468 1.07486   2
   9   2   1 72.1685 1.06794   3
   9   2   1 95.0081 1.26050   1
