Repository: fzecchi/xasml

# X-ray absorption spectra interpretation with machine learning

Code for the analysis of X-ray absorption spectra using random forests and neural networks.

## Usage

See the `notebooks` and `scripts` folders for usage examples.

# Troilite (FeS)

## Overview

- **Mineral Name**: Troilite (IMA approved)
- **Chemical Formula**: FeS (Iron(II) sulfide)
- **Fe Oxidation State**: 2+
- **Coordination Geometry**: Distorted octahedral (S:6, site symmetry $1$)
- **Symmetry-Inequivalent Fe Sites**: 1 (Wyckoff `12i` in $P\bar{6}2c$), the same in every structure in this folder
- **Structure**: Hexagonal troilite crystal structure ($P\bar{6}2c$, space group 190), a stoichiometric supercell derivative of the NiAs structure with edge- and face-sharing distorted $\text{FeS}_6$ octahedra.

---

The Fe3+ oxides need almost no shift, so the energy axis is sound and the sample itself is oxidized. The weak pre-edge near $7114\text{ eV}$ is the Fe3+ position, against $\approx 7112\text{ eV}$ for Fe2+. The file carries both a total electron yield and a fluorescence channel, and both give the same oxide-like spectrum, so the oxidation is not limited to the grain surface.
---

### Materials Project

| File | MP ID | Space Group | Lattice Parameters | $d$(Fe-S) |
| :--- | :--- | :--- | :--- | :--- |
| `MP/mp-2779.cif` | `mp-2779` | $P1$ (1) | $a = 5.8946\text{ \AA}, b = 5.8969\text{ \AA}, c = 11.4205\text{ \AA}, \alpha = 89.98^\circ, \beta = 89.97^\circ, \gamma = 60.02^\circ$ | $2.4622\text{ \AA}$ |

Notes:

- The table gives the conventional cell at `symprec = 0.01`, as in the rest of the corpus. The DFT-relaxed cell reaches the experimental $P\bar{6}2c$ (190) only at `symprec = 0.05` or looser, where it becomes $a = 5.8958\text{ \AA}$, $c = 11.4205\text{ \AA}$.
- Against King & Prewitt (1982), the cell contracts by $-1.1\%$ in $a$ and $-2.8\%$ in $c$.
- $d$(Fe-S) is the mean over all six S neighbours. The shell is strongly split, from $2.28$ to $2.81\text{ \AA}$ for MP and from $2.36$ to $2.72\text{ \AA}$ for COD.
- `MP/mp-2779.json` puts the structure $0.30\text{ eV/atom}$ above the hull (`is_stable: false`), and its `material_id` field reads `mp-aaaaaecx` (scrambled), so the file content itself does not confirm the `mp-2779` ID.
- `MP/mp-2779.json` lists 22 ICSD codes: `31963`, `35005`, `35006`, `35007`, `43694`, `44752`, `51001`, `51002`, `51003`, `53527`, `68845`, `68846`, `156618`, `156619`, `156620`, `291009`, `291010`, `291011`, `291012`, `291013`, `633296`, `657060`. Two of them (`156618`, `35005`) correspond to the COD entries below.

### Crystallography Open Database (COD) and ICSD Cross-References

| File | ICSD ID | Space Group | Lattice Parameters | $d$(Fe-S) | Reference |
| :--- | :--- | :--- | :--- | :--- | :--- |
| `COD/cod_9004034.cif` | `156618` | $P\bar{6}2c$ (190) | $a = 5.9650\text{ \AA}, c = 11.7570\text{ \AA}$ | $2.4918\text{ \AA}$ | Skála et al. (2006), *Am. Mineral.* 91, 917 ($T = 293\text{ K}$) |
| `COD/cod_9007650.cif` | `35005` | $P\bar{6}2c$ (190) | $a = 5.9630\text{ \AA}, c = 11.7540\text{ \AA}$ | $2.4916\text{ \AA}$ | King & Prewitt (1982), *Acta Cryst. B* 38, 1877 ($T = 294\text{ K}$, $P = 0.0001\text{ GPa}$) |

Notes:

- Both entries are stoichiometric ambient-condition end-member structures, with Fe on Wyckoff `12i` and site symmetry $1$ at `symprec = 0.01`. Only `cod_9007650.cif` records $T$ and $P$ in the CIF tags; the Skála temperature comes from the paper. `cod_9007650.cif` is the ambient point of a high-pressure and high-temperature series.

## Experimental XAS Spectra

| ID | File | Source and date | $T$ | XANES step |
| :--- | :--- | :--- | :--- | :--- |

File: resources/datasets/experimental/compounds/Troilite/COD/cod_9007650.cif
#------------------------------------------------------------------------------
#$Date: 2024-05-02 13:48:35 +0300 (Thu, 02 May 2024) $
#$Revision: 291455 $
#$URL: file:///home/coder/svn-repositories/_RELOADED_COD/cod-reloaded/cif/9/00/76/9007650.cif $
#------------------------------------------------------------------------------
#
# This file is available in the Crystallography Open Database (COD),
# http://www.crystallography.net/. The original data for this entry
# were provided the American Mineralogist Crystal Structure Database,
# http://rruff.geo.arizona.edu/AMS/amcsd.php
#
# The file may be used within the scientific community so long as
# proper attribution is given to the journal article from which the
# data were obtained.
#
data_9007650
loop_
_publ_author_name
'King, Jr, H. E.'
'Prewitt, C. T.'
_publ_section_title
;
 High-pressure and high-temperature polymorphism of iron sulfides (FeS)
 Sample: T = 294 K, P = 0.0001 GPa
;
_journal_issue                   7
_journal_name_full               'Acta Crystallographica, Section B'
_journal_page_first              1877
_journal_page_last               1887
_journal_paper_doi               10.1107/S0567740882007523
_journal_volume                  38
_journal_year                    1982
_chemical_formula_sum            'Fe S'
_chemical_name_mineral           Troilite
_space_group_IT_number           190
_symmetry_space_group_name_Hall  'P -6c -2c'
_symmetry_space_group_name_H-M   'P -6 2 c'
_cell_angle_alpha                90
_cell_angle_beta                 90
_cell_angle_gamma                120
_cell_length_a                   5.963
_cell_length_b                   5.963
_cell_length_c                   11.754
_cell_formula_units_Z            12
_cell_volume                     361.948
_database_code_amcsd             0009769
_diffrn_ambient_pressure         100
_diffrn_ambient_temperature      294
_exptl_crystal_density_diffrn    4.840
_cod_database_code               9007650
loop_
_space_group_symop_operation_xyz
x,y,z
-x,-x+y,1/2+z
-x+y,-x,1/2-z
y,x,-z
-y,x-y,z
x-y,-y,1/2+z
x,y,1/2-z
-x,-x+y,-z
-x+y,-x,z
y,x,1/2+z
-y,x-y,1/2-z
x-y,-y,-z
loop_
_atom_site_aniso_label
_atom_site_aniso_U_11
_atom_site_aniso_U_22
_atom_site_aniso_U_33
_atom_site_aniso_U_12
_atom_site_aniso_U_13
_atom_site_aniso_U_23
Fe 0.01729 0.01501 0.00602 0.00865 -0.00031 -0.00062
S1 0.01081 0.01081 0.00770 0.00540 0.00000 0.00000
S2 0.01202 0.01202 0.00560 0.00601 0.00000 0.00000
S3 0.01135 0.01067 0.00770 0.00527 0.00000 0.00000
loop_
_atom_site_label
_atom_site_fract_x
_atom_site_fract_y
_atom_site_fract_z
_atom_site_U_iso_or_equiv
Fe 0.37870 0.05530 0.12300 0.01251
S1 0.00000 0.00000 0.00000 0.00975
S2 0.33333 0.66667 0.02080 0.00988
S3 0.66480 -0.00410 0.25000 0.01001
loop_
_cod_related_entry_id
_cod_related_entry_database
_cod_related_entry_code
1 AMCSD 0009769
