Repository: fzecchi/xasml

# X-ray absorption spectra interpretation with machine learning

Code for the analysis of X-ray absorption spectra using random forests and neural networks.

## Usage

See the `notebooks` and `scripts` folders for usage examples.

# Ferberite / Wolframite (FeWO4)

## Overview

- **Mineral Name**: Ferberite (Wolframite series Fe-endmember, IMA approved)
- **Chemical Formula**: FeWO4 (Iron(II) tungstate)
- **Fe Oxidation State**: 2+
- **Coordination Geometry**: Distorted octahedral (O:6, site symmetry $2$)
- **Symmetry-Inequivalent Fe Sites**: 1 (Wyckoff `2f` in $P2/c$), the same in every structure in this folder
- **Structure**: Monoclinic wolframite-type crystal structure ($P2/c$, space group 13) consisting of zigzag chains of edge-sharing $\text{FeO}_6$ octahedra running parallel to the $c$-axis, linked by $\text{WO}_6$ octahedra.

---

- For conventional XANES calculations, use `NIST/Fe-K-Wolframite.xdi` (M1). It provides a high-resolution transmission measurement with a simultaneous Fe foil reference channel for absolute energy calibration ($7112.0\text{ eV}$) and a $0.10\text{ eV}$ XANES grid.
---

### Materials Project

| File | MP ID | Space Group | Lattice Parameters | $d$(Fe-O) |
| :--- | :--- | :--- | :--- | :--- |
| `MP/mp-19421.cif` | `mp-19421` | $P2/c$ (13) | $a = 4.6988\text{ \AA}, b = 5.6553\text{ \AA}, c = 4.9880\text{ \AA}, \beta = 90.13^\circ$ | $2.0533$ to $2.1101\text{ \AA}$ (mean $2.0898\text{ \AA}$) |

Notes:

- The monoclinic $P2/c$ symmetry of the CIF file matches the experimental ferberite space group at `symprec = 0.01`. spglib places the MP Fe on Wyckoff `2e`, the COD files on `2f`; the two positions differ only by the origin choice.
- The `material_id` field in `MP/mp-19421.json` reads `mp-aaaabcsz` (scrambled), so the file content itself does not confirm the `mp-19421` ID.
- `MP/mp-19421.json` lists 5 ICSD codes: `15192`, `15193`, `26811`, `26843`, `64733`. Two of them (`15192`, `26843`) correspond to the COD entries below; `15193` and `26811` are the second Escobar sample (common wolframite), `64733` a duplicate of the Ülkü cell.

### Crystallography Open Database (COD) and ICSD Cross-References

| File | ICSD ID | Space Group | Lattice Parameters | $d$(Fe-O) | Reference |
| :--- | :--- | :--- | :--- | :--- | :--- |
| `COD/cod_9000223.cif` | `15192` | $P2/c$ (13) | $a = 4.7530\text{ \AA}, b = 5.7200\text{ \AA}, c = 4.9680\text{ \AA}, \beta = 90.08^\circ$ | $2.0191$ to $2.1615\text{ \AA}$ (mean $2.0873\text{ \AA}$) | Escobar et al. (1971), *Am. Mineral.* 56, 489 (sample "light wolframite") |
| `COD/cod_9008124.cif` | `26843` | $P2/c$ (13) | $a = 4.7300\text{ \AA}, b = 5.7030\text{ \AA}, c = 4.9520\text{ \AA}, \beta = 90.00^\circ$ | $2.0540$ to $2.1833\text{ \AA}$ (mean $2.1277\text{ \AA}$) | Ülkü (1967), *Z. Kristallogr.* 124, 192 (neutron diffraction) |

Notes:

- Both entries are ambient-condition end-member structures ($T \approx 298\text{ K}$, $P = 1\text{ atm}$); neither CIF has a temperature tag, room temperature comes from the papers.
- `15192` matches the Escobar (1971) cell and W, Fe, O coordinates ($V = 135.07\text{ \AA}^3$, $y_\text{W} = 0.1808$, $y_\text{Fe} = 0.3215$) and `26843` the Ülkü (1967) cell and coordinates ($V = 133.58\text{ \AA}^3$, $y_\text{Fe} = 0.6744$) in the AFLOW mirror of the ICSD entries; both papers are in the MP provenance references.

---

## Experimental XAS Spectra

| ID | File (XASDB duplicate) | Source and date | $T$ | XANES step |
| :--- | :--- | :--- | :--- | :--- |
| M1 | `NIST/Fe-K-Wolframite.xdi`<br>(`XASDB/Wolframite_idlxnsgy.dat`) | BMM, NSLS-II, 2020 (Ravel) | RT | $0.10\text{ eV}$ |

Notes:

File: resources/datasets/experimental/compounds/Wolframite/COD/cod_9000223.cif
#------------------------------------------------------------------------------
#$Date: 2024-04-18 18:56:43 +0300 (Thu, 18 Apr 2024) $
#$Revision: 291269 $
#$URL: file:///home/coder/svn-repositories/_RELOADED_COD/cod-reloaded/cif/9/00/02/9000223.cif $
#------------------------------------------------------------------------------
#
# This file is available in the Crystallography Open Database (COD),
# http://www.crystallography.net/. The original data for this entry
# were provided the American Mineralogist Crystal Structure Database,
# http://rruff.geo.arizona.edu/AMS/amcsd.php
#
# The file may be used within the scientific community so long as
# proper attribution is given to the journal article from which the
# data were obtained.
#
data_9000223
loop_
_publ_author_name
'Escobar, C.'
'Cid-Dresdner H'
'Kittl, P.'
'Dumler, I.'
_publ_section_title
;
 The relation between "light wolframite" and common wolframite
 sample: light wolframite
;
_journal_name_full               'American Mineralogist'
_journal_page_first              489
_journal_page_last               498
_journal_volume                  56
_journal_year                    1971
_chemical_formula_sum            'Fe O4 W'
_chemical_name_mineral           Ferberite
_space_group_IT_number           13
_symmetry_space_group_name_Hall  '-P 2yc'
_symmetry_space_group_name_H-M   'P 1 2/c 1'
_cell_angle_alpha                90
_cell_angle_beta                 90.08
_cell_angle_gamma                90
_cell_length_a                   4.753
_cell_length_b                   5.720
_cell_length_c                   4.968
_cell_formula_units_Z            2
_cell_volume                     135.066
_database_code_amcsd             0000230
_exptl_crystal_density_diffrn    7.467
_cod_original_formula_sum        'W Fe O4'
_cod_database_code               9000223
loop_
_space_group_symop_operation_xyz
x,y,z
x,-y,1/2+z
-x,y,1/2-z
-x,-y,-z
loop_
_atom_site_label
_atom_site_fract_x
_atom_site_fract_y
_atom_site_fract_z
_atom_site_U_iso_or_equiv
W 0.00000 0.18080 0.25000 0.00253
Fe 0.50000 0.32150 0.75000 0.00570
O1 0.21670 0.10170 0.58330 0.00760
O2 0.25830 0.39000 0.09000 0.00760
loop_
_cod_related_entry_id
_cod_related_entry_database
_cod_related_entry_code
1 AMCSD 0000230
