Repository: fzecchi/xasml

# X-ray absorption spectra interpretation with machine learning

Code for the analysis of X-ray absorption spectra using random forests and neural networks.

## Usage

See the `notebooks` and `scripts` folders for usage examples.

# Wüstite (Wustite)

## Overview

- **Mineral Name**: Wüstite (IMA approved)
- **Chemical Formula**: FeO (Iron(II) oxide)
- **Fe Oxidation State**: Fe2+
- **Coordination Geometry**: Octahedral (O:6, site symmetry $m\bar{3}m$)
- **Symmetry-Inequivalent Fe Sites**: 1 (Wyckoff `4a`), the same in every structure in this folder
- Real wüstite is non-stoichiometric Fe$_{1-x}$O with cation vacancies and some Fe3+. Every structure in this folder is the idealized stoichiometric end-member.

---

### Materials Project

  
| File | MP ID | Space Group | Lattice Parameters | $d$(Fe-O) |
| :--- | :--- | :--- | :--- | :--- |
| `MP/mp-18905.cif` | `mp-18905` | $Fm\bar{3}m$ (225) | $a = 4.2624\text{ \AA}$ | $2.1312\text{ \AA}$ |

Notes:

- The CIF file is the symmetrized conventional cell; spglib gives $Fm\bar{3}m$ at `symprec = 0.01`. `MP/mp-18905.json` puts the structure $0.41\text{ eV/atom}$ above the hull (`is_stable: false`).
- The lattice parameter is 1.5% smaller than the 298 K experimental value ($4.2624$ against $4.3260\text{ \AA}$).
- `MP/mp-18905.json` lists 14 ICSD codes: `27856`, `31081`, `53519`, `60683`, `76639`, `82233`, `82236`, `180972`, `180973`, `180974`, `633029`, `633031`, `633036`, `633038`. One of them (`82233`) corresponds to the COD entry below.

### Crystallography Open Database (COD) and ICSD Cross-References

| File | ICSD ID | Space Group | Lattice Parameters | $d$(Fe-O) | Reference |
| :--- | :--- | :--- | :--- | :--- | :--- |
| `COD/cod_9009766.cif` | `82233` | $Fm\bar{3}m$ (225) | $a = 4.3260\text{ \AA}$ | $2.1630\text{ \AA}$ | Fjellvåg et al. (1996), *J. Solid State Chem.* 124, 52 ($T = 298\text{ K}$) |

Notes:

- Ambient-condition stoichiometric end-member ($T = 298\text{ K}$ in the CIF tag).
- `82233` matches the Fjellvåg (1996) cell ($a = 4.326\text{ \AA}$) in the AFLOW mirror, and the paper is in the MP provenance references; `53519` is a different cell ($a = 4.354\text{ \AA}$). The Jette & Foote (1933) and Wyckoff & Crittenden (1926) entries were removed (`31081` does match the 1926 cell, $a = 4.303\text{ \AA}$, but it is a 1926 powder value).

---

## Experimental XAS Spectra

Eight files, **six unique measurements**: M1 and M2 each appear twice under different database names. Take the XDI or FAME file, never the XASDB copy.

| ID | File (XASDB duplicate) | Source and date | $T$ | XANES step |
| :--- | :--- | :--- | :--- | :--- |
| M1 | `NIST/Fe-Wustite.xdi`<br>(`XASDB/Wustite_id6cn8xf.dat`) | BMM, NSLS-II, 2023 (Ravel) | RT | $0.30\text{ eV}$ |
| M2 | `XASLIB/FeO_rt_01.xdi`<br>(`XASDB/Iron (II) Oxide_idwdf05o.dat`) | 20-BM, APS, 2001 (Newville) | RT | $0.42\text{ eV}$ |
| M3 | `XASDB/Iron (II) Oxide_idg74ufm.dat` | BM08-GILDA, ESRF, 2018 (Puri) | 300 K | $1.30\text{ eV}$ |
| M4 | `XASDB/Iron (II) Oxide_idq2cv7k.dat` | BM08-GILDA, ESRF, 2008 (Puri) | 300 K | $0.34\text{ eV}$ |
| M5 | `XASDB/Iron (II) Oxide_idxvotm2.dat` | BM08-GILDA, ESRF, 2003 (Puri) | 79 K | $1.05\text{ eV}$ |
| M6 | `FAME/Iron_(II)_Oxide_HERFD_SPECTRUM_SOC_20181115_004H.dat` | BM30B, ESRF, 2018 (Ould-Chikh et al.) | 295 K | $0.20\text{ eV}$ |

All scans are Fe K-edge, transmission except M6 (fluorescence HERFD).

Notes:

- The XASDB copies of M1 and M2 hold the same energy and raw intensity columns plus a min-max scaled `Mutrans` in $[0, 1]$; take the XDI files.
- M1: Fe foil reference channel, derivative maximum $7111.6\text{ eV}$. Shift $+0.4\text{ eV}$ to put the foil at $7112.0\text{ eV}$.

File: resources/datasets/experimental/compounds/Wustite/XASDB/Iron (II) Oxide_idg74ufm.dat
# XDI/1.0 
# Spectrum.license:CC BY 4.0
# Publication.authors: Puri A.
# Publication.affiliation: CNR-IOM; ESRF
# Facility.name:ESRF
# Sample.temperature:300 K
# Sample.prep:powder, liquids
# Sample.formula:FeO
# Sample.name:Iron (II) Oxide
# Scan.number:scan1
# Sample.id:g74ufm
# Scan.start_time:2018-10-07
# Element.symbol:Fe
# Facility.energy:6.03 GeV
# Facility.xray_source:Bending magnet (0.85 T)
# Beamline.name:BM08-GILDA
# Beamline.energy_range:4.9 - 32.0
# Beamline.scan_mode:Transmission
# Beamline.flux:1e10-1e11 ph/s
# Beamline.spot_size:1 mm x 2 mm
# Beamline.website:https://www.esrf.fr/UsersAndScience/Experiments/CRG/BM08
# Beamline.detector:Ionization chamber
# Mono.name:Si(111), Si(311)
# Element.edge:K
# Column.1:Energy
# Column.2:Mutrans
# Energy   Mutrans
6962.3437  0.3965203227399471
6967.3316  0.3886555290782981
6972.3433  0.38044720569124113
6977.3462  0.37278473264507395
6982.34    0.3648790002078581
6987.3414  0.35658345942937686
6992.3338  0.34901888345521664
6997.3336  0.3408321172011879
7002.3408  0.3328310587261791
7007.339   0.3249365992851337
7012.3447  0.31715130991226625
7017.3412  0.309159348942939
7022.3451  0.30148026306030995
7027.3398  0.29386861738284137
7032.342   0.2858982135465418
7037.3348  0.278177595572758
7042.3351  0.27055131477745425
7047.3428  0.26277255187605386
7052.3411  0.2553133883046819
7057.3468  0.24757793744120016
7062.3431  0.24032366551952414
7067.3468  0.23311844101978277
7072.341   0.22582599912861712
7077.3425  0.2186828749937453
7082.3345  0.2120329938843008
7087.3339  0.20544521313972539
7092.3406  0.19934790661449955
7097.3377  0.19430373525783817
7102.3421  0.1906123234416418
7107.3368  0.19094398685529096
7108.3435  0.19247810319379793
7109.4358  0.1952223855598063
7110.443   0.20072123442867984
7111.536   0.21789356748994487
7112.5439  0.2352943270525603
7113.6375  0.24791672064190415
7114.646   0.25742262521974907
7115.7404  0.2808026215055936
7116.835   0.33137150237988783
7117.8445  0.40461631170902373
7118.9398  0.5011084124041718
7120.0355  0.597051102864903
7121.0459  0.6651722365485959
7122.1423  0.7267601745218022
7123.239   0.7977796548525
7124.3361  0.8726891099494871
7125.3477  0.9155059271238374
7126.8401  0.9503157526672995
7128.3331  0.9904630452397203
7129.3459  1
7130.84    0.9588800654071097
7132.3347  0.895530177909634
7133.8473  0.854156699788839
7135.3433  0.831297239045466
7136.84    0.8115271725684091
7138.3374  0.7991786930088233
7139.8354  0.8005579539788832
7141.3341  0.8152391526583203
7142.8334  0.8287362911961262
7144.3334  0.8259570032104306
7145.3337  0.8161469255078434
7146.3344  0.8031867375771085
7147.3353  0.790086131623899
7148.5092  0.7773694008560746
7149.6835  0.7675923510545489
7150.8927  0.7600760314148733
7152.1024  0.7543758507898317
7153.347   0.7497098192345396
7154.6094  0.7463382045202336
7155.8896  0.7444945752166935
7157.1876  0.7446446840604383
7158.5034  0.7465508092725734
7159.837   0.7491718797681561
7161.1884  0.7520241455711655
7162.5578  0.7548744336555498
7163.9623  0.7590296204896391
7165.3674  0.7671430133826286
7166.8079  0.7795537910789463
7168.2489  0.7922016972385708
7169.7253  0.8021731567810725
7171.2023  0.8088586368257931
7172.7147  0.8133549801229384
7174.2451  0.81420500358857
7175.7763  0.8124337587867566
7177.3429  0.8072224702061629
7178.9277  0.7987244110403371
7180.5307  0.7881987947387147
7182.1518  0.7776787160492459
7183.7911  0.7677845853050359
7185.4487  0.7593335958425189
7187.1245  0.7514353787360829
7188.8361  0.7439507025944307
7190.5485  0.7354740027897695
7192.2793  0.7281950093852638
7194.0284  0.7223696391711697
7195.8134  0.7187395366323914
7197.5993  0.7174520418065979
7199.4037  0.7184280459487321
7201.2441  0.7198480479224952
7203.0855  0.7204971351756838
7204.9629  0.719321776996007
7206.8414  0.7166643164776991
7208.756   0.7135108441278858
7210.6717  0.7105482216255223
7212.6236  0.7084817034327852
7214.5942  0.7078616886434055
7216.566   0.7085250154707038
7218.5741  0.7093821587233902
7220.601   0.7100185885773694
7222.6291  0.7081146388557232
7224.6937  0.704050822622174
7226.7771  0.6976934460975757
7228.8619  0.6903729206019148
7230.9832  0.6822261042641392
7233.1235  0.6737064879652856
7235.2829  0.666057463405778
7237.4436  0.6608396483537173
7239.641   0.6585848513477456
7241.8577  0.6595365295507752
7244.0757  0.6621419760692084
7246.3307  0.6646083889682058
7248.6049  0.6651372309289086
7250.8805  0.6636408890161662
7253.1933  0.6601132323022362
7255.5254  0.6559360927913938
7257.8591  0.6518196692423812
7260.23    0.6487356148163554
7262.6025  0.6465652663957321
7265.0123  0.6448778768636784
7267.4238  0.6431976071186795
7269.8727  0.640838188797371
7272.3234  0.6379107696865571
7274.8116  0.6338372626317381
7277.3015  0.6285237259981595
7279.8291  0.6225990743090196
7282.3585  0.6153471756496953
7284.9077  0.6074151395547481
7287.4767  0.5993070865020504
7290.0836  0.5912524318522657
7292.6924  0.5838541820145873
7295.3212  0.578449868096056
7297.97    0.5747248350632108
7300.6388  0.5727087486954471
7303.3277  0.5719906390621973
7306.0367  0.5713039751551073
7308.7478  0.5704612692483934
7311.4972  0.5693108303234102
7314.2669  0.5674167691948961
7317.0387  0.5650181920447848
7319.849   0.5618075636266691
7322.6615  0.5584244781443302
7325.5127  0.5546132165793731
7328.3661  0.5503433220649514
7331.24    0.5461412632994158
7334.1345  0.5411852981934925
7337.0496  0.5365750383034652
7339.9854  0.5311454095865161
7342.9418  0.5260314247623424
7345.919   0.5204303278404835
7348.917   0.5149595625761048
7351.9176  0.5102193665723228
7354.9573  0.505675162484418
7357.9996  0.5011936520769702
7361.063   0.49670423079501697
7364.1657  0.4918390429740458
7367.2711  0.48715442086366556
7370.3976  0.4825467320078528
7373.5269  0.4783889741395487
7376.6958  0.47418790423332635
7379.886   0.47061120009746166
7383.0791  0.4671308108587036
7386.2935  0.4634235772934959
7389.5478  0.46020029147617086
7392.8051  0.45660203020727885
7396.0839  0.4527156153345182
7399.3658  0.4483234978089841
7402.6878  0.444023541971441
7406.0315  0.4391856466675144
7409.3783  0.43324734871985227
7412.7469  0.4283060187317641
7416.1373  0.42240569298172925
7419.5496  0.41675060434136935
7422.9838  0.41142421253671857
7426.44    0.40672317536173963
7429.8996  0.40203044460499116
7433.3812  0.39747358311787745
7436.9037  0.3928696519274549
7440.4297  0.3884389688887061
7443.9591  0.3837695752117493
7447.5297  0.37937923763297915
7451.1037  0.37501184159027556
7454.7191  0.3708825628701917
7458.3381  0.3665555122874668
7461.9796  0.36250020024401086
7465.6247  0.35810412728122426
7469.3115  0.35337085329263446
7473.002   0.3491199448770264
7476.7152  0.3444139634054812
7480.4513  0.33936880318950646
7484.2102  0.33444467935346806
7487.973   0.32877119792988235
7491.7779  0.3230862457382634
7495.5867  0.3171975885281245
7499.4187  0.3118969070656172
7503.2547  0.30600765653989004
7507.133   0.30129198424707543
7511.0155  0.2964000972246475
7514.9213  0.2917827175475654
7518.8505  0.28653325899748255
7522.8031  0.28186406309238854
7526.7601  0.27682088059504006
7530.7406  0.27187243081989665
7534.7448  0.26686286953919747
7538.7534  0.2619302415130654
7542.805   0.25670273563973584
7546.8611  0.2519334671721454
7550.9411  0.24711060252977907
7555.0257  0.24203300772833114
7559.1536  0.2371992656335198
7563.2863  0.23197927509097013
7567.443   0.22699759964290295
7571.6045  0.22200049798955
7575.8097  0.21676171912004985
7580.0197  0.21154113526191237
7584.2346  0.20611763747270517
7588.4935  0.20057784982826476
7592.7573  0.19533373111847327
7597.0457  0.19023299700909602
7601.3587  0.18487614833759916
7605.6768  0.17950308237336504
7610.0196  0.17425540377004614
7614.3873  0.16870632084806142
7618.7601  0.16319778115791853
7623.1579  0.15687738797163414
7627.5808  0.15591503008802227
7632.0287  0.14757855053397415
7636.482   0.1422347548054113
7640.9605  0.1369283379588875
7645.4643  0.13190473487594054
7649.9737  0.12676958846246425
7654.5084  0.12132196250601482
7659.0686  0.11592298842777496
7663.6345  0.11048782209867217
7668.226   0.10488870289543946
7672.8432  0.09930224109141615
7677.4661  0.09374999381962952
7682.1149  0.08829722579475105
7686.7896  0.08311046092512561
7691.4701  0.07752637238345363
7696.1768  0.07197550951470541
7700.9095  0.06639913407567653
7705.6482  0.06071161084984345
7710.4132  0.05520366447528839
7715.1844  0.04977403575833971
7719.9818  0.04441560491194124
7724.8058  0.03886355541201737
7729.6563  0.032854455137529597
7734.5131  0.02736351714316194
7739.3762  0.021876139042321708
7744.2864  0.01658396176990805
7749.2031  0.011123282870524148
7754.1263  0.005589428381963345
7759.0764  0

File: resources/datasets/experimental/compounds/Wustite/XASDB/Iron (II) Oxide_idq2cv7k.dat
# XDI/1.0 
# Spectrum.license:CC BY 4.0
# Publication.authors: Puri A.
# Publication.affiliation: CNR-IOM; ESRF
# Sample.reference:Fe foil
# Facility.name:ESRF
# Sample.temperature:300 K
# Sample.prep:powder, liquids
# Sample.formula:FeO
# Sample.name:Iron (II) Oxide
# Scan.number:scan1
# Sample.id:q2cv7k
# Scan.start_time:2008-08-25
# Element.symbol:Fe
# Facility.energy:6.03 GeV
# Facility.xray_source:Bending magnet (0.85 T)
# Beamline.name:BM08-GILDA
# Beamline.energy_range:4.9 - 32.0
# Beamline.scan_mode:Transmission
# Beamline.flux:1e10-1e11 ph/s
# Beamline.spot_size:1 mm x 2 mm
# Beamline.website:https://www.esrf.fr/UsersAndScience/Experiments/CRG/BM08
# Beamline.detector:Ionization chamber
# Mono.name:Si(111), Si(311)
# Element.edge:K
# Column.1:Energy
# Column.2:Mutrans
# Column.3:Murefer
# Energy   Mutrans                Murefer
6899.7379  0.44999850395503144    -1.2934118
6909.8206  0.4338086891144531     -1.2999195
6919.974   0.41903210972530597    -1.3054993
6930.0869  0.404458820525681      -1.3117695
6940.2161  0.3893554713619481     -1.3185647
6950.456   0.3744320225874212     -1.3253023
6960.7404  0.36037021556047016    -1.3320158
6971.0103  0.34622473113620883    -1.3386397
6981.3119  0.33148412151345524    -1.3452972
6991.6777  0.317128970987903      -1.3518996
7002.0523  0.3032775174920832     -1.3584807
7012.4499  0.2891053264185263     -1.3650551
7022.838   0.27470160897475693    -1.3622977
7033.2753  0.26099676707812675    -1.3543499
7043.7949  0.2471317024714691     -1.3463903
7054.3092  0.23393050604733345    -1.3386094
7064.8404  0.22168781023527168    -1.3314689
7075.4335  0.20910992363308048    -1.3240832
7086.1025  0.19733426765451734    -1.3173215
7090.4796  0.19118000045200917    -1.3137302
7091.5135  0.18990340886708326    -1.3129221
7092.5796  0.18908318476738545    -1.3124033
7093.6395  0.18825120561741845    -1.311945
7094.713   0.18726049891732663    -1.3114026
7095.7788  0.18693058415122146    -1.3112645
7096.825   0.18623887506016734    -1.3107908
7097.8681  0.18545015243290114    -1.3104085
7098.8982  0.18493119446071402    -1.3100563
7099.938   0.18423752619461503    -1.309749
7100.9928  0.18391696047433795    -1.3094119
7102.0192  0.18366756092827774    -1.3091561
7103.0873  0.18346806878862315    -1.309049
7104.1464  0.18348302038764966    -1.3090487
7105.1858  0.1840488954464372     -1.309465
7106.2134  0.18407618641109705    -1.3094219
7107.24    0.18520006545700063    -1.3100478
7108.2696  0.18714650586405915    -1.3112828
7109.26    0.19068735385695942    -1.313221
7109.7315  0.19242981664465544    -1.3142065
7110.0591  0.193223987153406      -1.3146535
7110.3907  0.19521425121278352    -1.3158718
7110.6721  0.19837144461181336    -1.317732
7110.9997  0.2020580621023489     -1.3198785
7111.3227  0.2078215254406475     -1.2973849
7111.6565  0.2142153791282456     -1.2673918
7111.9996  0.22220637293530066    -1.2269197
7112.3415  0.22776578991125276    -1.1900284
7112.684   0.23251507082041334    -1.1555959
7113.0293  0.23672191802834056    -1.1249124
7113.3719  0.24084752821489055    -1.0989386
7113.7159  0.24508957183064106    -1.0748655
7114.0526  0.2498138302936148     -1.0544522
7114.402   0.25398420934851423    -1.0340829
7114.718   0.25773285019639064    -1.0159347
7115.0467  0.2625627322543262     -1.0014676
7115.3473  0.27093287798979776    -0.98758586
7115.6478  0.28119299177094736    -0.97821554
7115.9525  0.29414219360137567    -0.97067538
7116.2511  0.3086806472938435     -0.96513665
7116.5719  0.32587637821973026    -0.95975545
7116.8934  0.347483518288271      -0.95234412
7117.1941  0.36817202867547516    -0.94372587
7117.4949  0.3907086598168292     -0.93152215
7117.8386  0.4152510050032215     -0.91545653
7118.1395  0.44122475097457475    -0.89557537
7118.4403  0.47132988154313654    -0.87023201
7118.7835  0.4984874160709754     -0.84579775
7119.1153  0.5310515691070141     -0.81561471
7119.4679  0.5593449611457239     -0.78703709
7119.8186  0.5889266482623906     -0.75431779
7120.1599  0.613449040797668      -0.72458113
7120.4972  0.6365320239903451     -0.69225055
7120.8204  0.6566963863100679     -0.66165234
7121.106   0.6726094247111962     -0.63427138
7121.4333  0.6899084419705878     -0.60354454
7121.7942  0.7093087775800571     -0.57146305
7122.1384  0.7306614826789574     -0.5398292
7122.4396  0.7500947805492689     -0.51340341
7122.7408  0.7714133547565984     -0.48847653
7123.0522  0.7889067771748265     -0.46984635
7123.3487  0.8119053096116229     -0.44827367
7123.6446  0.8349403102014471     -0.42843207
7123.9459  0.8580038391296437     -0.4086812
7124.2473  0.8797260721391964     -0.38998453
7124.5527  0.8979614547698044     -0.37200678
7124.8568  0.9119315414703134     -0.35628965
7125.1515  0.9220242317138584     -0.34241568
7125.4913  0.9309367939648173     -0.3273474
7125.8406  0.939832359512975      -0.31264168
7126.1845  0.9468862317759894     -0.29828418
7126.5298  0.9557908885837849     -0.28294674
7126.8724  0.9630286827005712     -0.26753652
7127.2185  0.9725873087011885     -0.24973455
7127.5228  0.9808642045788235     -0.23411025
7127.8231  0.988118926655427      -0.21771304
7128.1241  0.9928491829437575     -0.2031081
7128.4608  0.9967475116393588     -0.18644215
7128.7996  1                      -0.16813221
7129.1506  0.9992821513892686     -0.14680085
7129.4847  0.9965671644207565     -0.1290835
7129.8115  0.9908419393673245     -0.11029139
7130.108   0.9844026121957906     -0.09518105
7130.4092  0.973819492318431      -0.080329857
7130.7536  0.9607688086578287     -0.066977797
7131.0562  0.9464580660999597     -0.057164411
7131.3582  0.9321600753656281     -0.051932843
7131.6615  0.9210803389858909     -0.051388554
7131.9588  0.9087202473428523     -0.055036955
7132.2642  0.8968461342254124     -0.062692252
7132.5663  0.8837548750184865     -0.075611945
7132.8684  0.8731990632915325     -0.090612404
7133.1706  0.8632521081741308     -0.1088748
7133.4727  0.8558052666429098     -0.12573021
7133.7749  0.8501395730136476     -0.14189762
7134.0785  0.8448838969126313     -0.15682531
7134.4104  0.8410828051679401     -0.17000655
7134.7248  0.8358321644905041     -0.18417443
7135.0696  0.8317699353352296     -0.1941691
7135.3726  0.827433267001962      -0.20379258
7135.6797  0.8229511728859794     -0.21165016
7136.0206  0.8189962515287754     -0.21728816
7136.3587  0.8152417331557644     -0.22247692
7136.6781  0.819513783084044      -0.22583209
7136.9711  0.8100788944546804     -0.22755244
7137.2594  0.8074172864132676     -0.22824652
7137.5761  0.8050133614474907     -0.22803348
7137.8786  0.8031033032647299     -0.22700079
7138.2244  0.801397858573934      -0.22522641
7138.527   0.8012156209232709     -0.22220895
7138.8729  0.8013376569056698     -0.21848968
7139.2067  0.8023499489027471     -0.21368
7140.473   0.8134865185445309     -0.19435399
7141.468   0.8280682287596994     -0.18380217
7142.5066  0.8389738735323812     -0.18385924
7143.5456  0.8404343869710789     -0.18996308
7144.5848  0.8310582564073148     -0.19530798
7145.5864  0.8204784361931885     -0.19462328
7146.6209  0.8095625487158864     -0.18642739
7147.6373  0.7983475261435785     -0.17085457
7148.7015  0.7900554208807268     -0.14992037
7149.6989  0.7836978806744425     -0.13189801
7150.7251  0.7776460577038846     -0.11844953
7151.7706  0.7737852970490556     -0.11108488
7152.8231  0.771057317656562      -0.10629898
7153.8319  0.7683739180892118     -0.10418907
7154.8641  0.7669465903260545     -0.10564251
7155.9068  0.7675406843797863     -0.11000507
7156.9497  0.7678796904055294     -0.11581295
7157.9856  0.767864996592693      -0.12082972
7158.9932  0.7703753700692402     -0.12395146
7160.0371  0.7730286773953314     -0.12515746
7161.0813  0.7771728138160774     -0.12665911
7162.1225  0.7800116928275571     -0.12944647
7163.1687  0.7828899443831399     -0.13361637
7164.2159  0.7870300937108122     -0.1384155
7165.2526  0.7943571162208691     -0.14329779
7166.3072  0.8032823099951436     -0.14769744
7167.3534  0.8150884706728699     -0.15116062
7168.3978  0.8261411910598834     -0.15449189
7169.4466  0.836187032959812      -0.15815679
7170.4937  0.8402398443262745     -0.16305095
7171.539   0.8451028948740044     -0.16958137
7172.6107  0.8474702313865314     -0.17835489
7173.6806  0.8479486481838872     -0.18890263
7174.7276  0.848035814287637      -0.20116878
7175.7339  0.8463401998435571     -0.21502432
7176.7829  0.8438727563605367     -0.23079939
7177.8323  0.8386632068018044     -0.24448754
7178.8423  0.8325525913941552     -0.25427228
7179.8867  0.8256692361030267     -0.26072579
7180.9726  0.8202370108332758     -0.26353061
7182.0348  0.8139126219310397     -0.26387486
7183.0878  0.8087369626634342     -0.26199901
7184.126   0.8021619196556795     -0.25840489
7185.1461  0.7956496218065979     -0.25180926
7186.1932  0.7908056818084284     -0.24223512
7187.2488  0.7871569073306012     -0.23168011
7188.2992  0.7829331837200946     -0.22033169
7189.3555  0.7793606108400646     -0.20893334
7190.4457  0.774751926518991      -0.19776422
7191.5026  0.7706719616738369     -0.18532646
7192.5557  0.7642370340532809     -0.17318535
7193.6105  0.7600819674980741     -0.16296871
7194.665   0.7585647926547898     -0.15814236
7195.7184  0.7577283280251149     -0.15999754
7196.7749  0.7576711510481482     -0.16636007
7197.8268  0.7585815143856551     -0.17620995
7198.886   0.7579449371677929     -0.18735148
7199.9421  0.7585078047210292     -0.20006245
7200.9971  0.7602237499026356     -0.21493137
7202.0118  0.7618003702413597     -0.23148529
7203.0544  0.7632873841004009     -0.25005425
7204.1255  0.7641453824698231     -0.26830977
7205.1832  0.7630474882718828     -0.28341279
7206.2411  0.7625768222459766     -0.29558382
7207.2995  0.7619558153139971     -0.30283
7208.3581  0.7614235212029082     -0.30484205
7209.4171  0.7588921811162319     -0.30035357
7210.4763  0.7579675192380467     -0.28778696
7211.5359  0.7572206610880546     -0.26393338
7212.5772  0.7576254025922763     -0.23204427
7213.6768  0.7571560426830667     -0.19879228
7214.7747  0.7575972179688241     -0.16262467
7215.7949  0.7576149021014656     -0.13202634
7216.8388  0.7596939477247178     -0.1042251
7217.9004  0.7608465957094379     -0.078405309
7218.9622  0.7616939732878275     -0.05718506
7219.9809  0.7616830947106048     -0.042743624
7220.9984  0.7623835857178688     -0.036870409
7222.0356  0.7594680410934498     -0.040222184
7223.1341  0.7586828071726232     -0.051839555
7224.208   0.7573732876983469     -0.068752016
7225.296   0.7547656085279055     -0.089803819
7226.3602  0.7528157653431375     -0.11281455
7227.4101  0.749426392515547      -0.13922459
7228.4471  0.745487522645114      -0.16774102
7229.481   0.7413292939126419     -0.19919933
7230.5312  0.7374831755134111     -0.22811041
7231.5969  0.7334777452486912     -0.25361918
7232.663   0.7292046298041593     -0.27683084
7233.7523  0.7252637492014435     -0.29750524
7234.8621  0.7196599930007922     -0.31473711
7235.9521  0.7152824741492649     -0.3296576
7237.0195  0.7124693737567964     -0.34052099
7238.0866  0.7112461954704616     -0.34813017
7239.1553  0.7115228687954356     -0.35143156
7240.2237  0.7116946918840181     -0.35099856
7241.2925  0.7126704297993376     -0.34803295
7242.4061  0.715734631126721      -0.34281789
7243.52    0.7184349586538886     -0.3359795
7244.5898  0.721104798667639      -0.32803994
7245.6598  0.7216626995402791     -0.31954122
7246.7302  0.722697418935896      -0.3109382
7247.8107  0.7233347523265825     -0.3034653
7248.872   0.7225972088509265     -0.2995015
7251.5148  0.7229825648336518     -0.29992301
7253.5638  0.7196348846258752     -0.3075497
7255.5756  0.7175809473775401     -0.31778649
7257.6326  0.7154883422006881     -0.32248278
7259.7049  0.7115487161574309     -0.31873831
7261.7503  0.7096776868038531     -0.31121469
7263.8558  0.7006519736011811     -0.30321751
7265.964   0.7112118411641927     -0.29521505
7268.0699  0.7117437743746154     -0.28835176
7270.182   0.71087360849702       -0.27764896
7272.2434  0.7096188599952695     -0.26208144
7274.3166  0.7064296323656818     -0.24622846
7276.4304  0.7012474253288474     -0.23789706
7278.5455  0.6966887687144016     -0.23314924
7280.6175  0.6920946579059423     -0.22672318
7282.6893  0.6866465873783725     -0.21649013
7284.7785  0.6785775874701897     -0.2048609
7286.838   0.6731658647954256     -0.19625618
7288.9142  0.6673455853808263     -0.19307802
7290.9465  0.660681554580245      -0.20002259
7293.0392  0.654096543839806      -0.22248817
7295.105   0.6508117462766708     -0.25016987
7297.1861  0.6478906162847994     -0.27715458
7299.2684  0.6462213991465872     -0.30304314
7301.352   0.6470173913444145     -0.3284353
7303.4354  0.646801693046275      -0.34733623
7305.5441  0.6475442203882731     -0.36110686
7307.6506  0.6478510203259982     -0.37044111
7309.7441  0.6485877045143539     -0.37652095
7311.8793  0.6479755482415682     -0.37843624
7314.0301  0.647652249987676      -0.37845817
7316.148   0.6465070949882151     -0.37902345
7318.2473  0.6452511434842442     -0.38095076
7320.345   0.6420590458350732     -0.38315017
7322.4817  0.6400817570139313     -0.38484032
7324.6269  0.6389343506817435     -0.38628511
7326.7711  0.6348779474943655     -0.38763595
7328.9167  0.631191295632338      -0.3891003
7330.9723  0.6279400790169014     -0.39261342
7333.1204  0.625583552338613      -0.39824621
7335.2684  0.6233447136489836     -0.40493989
7337.3749  0.6195620965812504     -0.41123276
7339.5269  0.6161275939846443     -0.41359526
7341.6946  0.6128048159228326     -0.41150926
7343.7891  0.610039938733661      -0.40518088
7345.8992  0.6062429200107736     -0.39367339
7348.0428  0.6030601370359386     -0.37842589
7350.1648  0.5999481937061465     -0.3652251
7352.3289  0.5977545363427706     -0.35363802
7354.4441  0.5944837967198696     -0.34243226
7356.6102  0.5924351870527969     -0.33102196
7358.7697  0.5901167783591529     -0.32190313
7360.8952  0.5871431459132288     -0.31446886
7363.0097  0.5836833630842456     -0.30895847
7365.1313  0.5805737054586725     -0.30566399
7367.2541  0.5777558102430678     -0.30662818
7369.4245  0.5749461985570389     -0.31157466
7371.5939  0.5720141384307066     -0.32064599
7373.7604  0.5691667352892072     -0.33637815
7375.9434  0.5672418114361502     -0.35922661
7378.119   0.5650166182288506     -0.38336717
7380.2496  0.5624489990323526     -0.4075957
7382.4083  0.5606262100678178     -0.43236444
7384.5611  0.5588638290004991     -0.45346914
7386.721   0.5567881174119725     -0.46403397
7388.8314  0.5547445775399719     -0.46812293
7390.9684  0.5530200738568536     -0.4678636
7393.106   0.5510138442394352     -0.46449089
7395.2464  0.5491943549381338     -0.46077908
7397.4099  0.546848466236624      -0.45833057
7399.5295  0.5443384021035049     -0.45776997
7401.6279  0.5424502729326497     -0.45872425
7403.7719  0.5397114493344254     -0.46046208
7405.9194  0.5370569905633517     -0.46152188
7408.0645  0.5348026159593315     -0.46215763
7410.2562  0.5319307403155176     -0.46231098
7412.4099  0.5283942403163572     -0.46253781
7414.6079  0.524577234570863      -0.46311036
7416.7839  0.5212429764307185     -0.46430328
7418.9136  0.51793688572828       -0.46607855
7421.0695  0.5140704881487606     -0.46980195
7423.2494  0.5107058112381827     -0.47488646
7425.3837  0.5079814236666046     -0.48028421
7427.5377  0.505532386117558      -0.48474179
7429.7032  0.5021916317654226     -0.48747474
7431.8641  0.4991152801156119     -0.48825176
7434.0279  0.49725012828716864    -0.48795892
7436.1951  0.49511784122278546    -0.4870003
7438.3968  0.49208797701592494    -0.48470156
7440.5718  0.48960441330314936    -0.47958665
7442.7408  0.4870859797117247     -0.47386606
7444.9096  0.48445087209065535    -0.46827425
7447.0982  0.48212347525184956    -0.46282814
7449.2527  0.4792307876696205     -0.45838597
7451.4292  0.4753700098290455     -0.45632728
7453.601   0.47204480857704667    -0.4562953
7455.8038  0.47311273083395       -0.45677574
7457.9199  0.46999901737231914    -0.45830694
7460.0898  0.46530086405753074    -0.46102183
7462.3054  0.464711616384173      -0.46410122
7464.5424  0.46293103561183246    -0.46802059
7466.7697  0.4605571341443306     -0.47392736
7468.9894  0.4568668904613874     -0.48256325
7471.1898  0.454189969920282      -0.49030334
7473.4241  0.45148907526349613    -0.49765609
7475.6599  0.4490924026825343     -0.50469745
7477.8494  0.445855742393966      -0.51119912
7480.0492  0.4428835191792144     -0.51667071
7482.2794  0.4399567350769066     -0.52166458
7484.4737  0.4373156640019727     -0.52730171
7486.6723  0.43442493559478845    -0.53406449
7488.9126  0.43060365059853845    -0.5410831
7491.158   0.42736970565783944    -0.54716424
7493.4048  0.4249837741681322     -0.55177935
7495.6058  0.4215413489426167     -0.5554239
7497.9025  0.4176968116320186     -0.5573951
7502.6441  0.41158076552863104    -0.55710089
7505.6964  0.4077231842368133     -0.55624076
7508.7648  0.40344023854556504    -0.55655317
7511.862   0.4002026674124584     -0.55806151
7514.901   0.39615183240678686    -0.56072948
7517.9787  0.39229926935280335    -0.56417884
7521.0975  0.38895143447331276    -0.56678594
7524.139   0.3854210697854771     -0.5687373
7527.2215  0.38174345762584944    -0.56998639
7530.3157  0.3781340213206334     -0.57052087
7533.4103  0.3747892111324402     -0.57120674
7536.506   0.3709828605494707     -0.57327613
7539.6074  0.36758059841237456    -0.5761097
7542.7053  0.3642801446346266     -0.57914128
7545.8271  0.3605892307075892     -0.58237245
7548.9638  0.35680642459664996    -0.584865
7552.0728  0.3535179664696152     -0.58626828
7555.1357  0.3498849513208769     -0.58606777
7558.2508  0.346204314469952      -0.5845682
7561.4156  0.3427121193239988     -0.58330446
7564.5352  0.3391932519002421     -0.58309103
7567.6575  0.3353663643507937     -0.58476981
7570.8313  0.33205477420963286    -0.58811242
7573.9567  0.3286375776592563     -0.59371662
7577.0948  0.3244762898639948     -0.60089038
7580.3204  0.32076078313442075    -0.607884
7583.4547  0.31628260736852776    -0.61517569
7586.6438  0.3124650001219234     -0.62143269
7589.8303  0.3089415097324907     -0.62552303
7592.9589  0.30476018335738453    -0.62868614
7596.0756  0.3010908719130785     -0.63074379
7599.2742  0.29731536974419237    -0.63241972
7602.4262  0.2915733026596731     -0.63447336
7605.5841  0.28946223999160914    -0.63719737
7608.7879  0.2857495689101263     -0.64090853
7611.9945  0.2821552045041588     -0.64498672
7615.2101  0.2781946290365185     -0.64936029
7618.4261  0.27462528707673783    -0.65205408
7621.6435  0.270938016527854      -0.65347003
7624.914   0.2660168094156348     -0.65448577
7628.0998  0.2629017039085773     -0.65584621
7631.2643  0.25903980899451173    -0.65789643
7634.4447  0.2546750075950299     -0.66166164
7637.6761  0.25128171641734964    -0.66573962
7640.8722  0.2479930348756168     -0.67007856
7644.099   0.2440628266211716     -0.67491355
7647.3404  0.24105774426005377    -0.67879897
7650.5839  0.2373811632451866     -0.681786
7653.7803  0.2334265684171568     -0.68467704
7657.0294  0.22973635910570575    -0.68694641
7660.2806  0.22613403769933677    -0.68869733
7663.4861  0.22236078686317765    -0.6903052
7666.7438  0.21858703764038434    -0.69129966
7669.9683  0.21494977761238224    -0.69213793
7673.2018  0.21167396819440892    -0.69297457
7676.3895  0.20757592394445493    -0.69376718
7679.6523  0.20459316586740078    -0.69476653
7682.8739  0.20053289588717116    -0.69617662
7686.0982  0.1964774207300776     -0.69829958
7689.3758  0.19339424633910188    -0.70105005
7692.5877  0.18917490509382723    -0.70448467
7695.8884  0.18546579146176795    -0.70839127
7699.1755  0.18230617487255105    -0.71186205
7702.414   0.17867460160790283    -0.7150884
7705.6887  0.17495982870968327    -0.71862284
7708.9503  0.17202920015599357    -0.7216886
7712.2196  0.16865675528822036    -0.72519528
7715.4893  0.16475057958099196    -0.72917271
7718.7509  0.16142468230627996    -0.73278038
7722.0296  0.1576526671252588     -0.7362218
7725.2649  0.1536958106530544     -0.73941011
7728.5772  0.1512671708659441     -0.74175529
7731.8415  0.14804072406622804    -0.74397014
7735.1085  0.14445095512874292    -0.74645482
7738.4256  0.14078527846971747    -0.74869511
7741.7024  0.13783759306311535    -0.75117381
7744.9781  0.13386178930593778    -0.75409345
7748.2575  0.13071327470864175    -0.75671583
7751.5397  0.1275865035171943     -0.75883642
7754.7711  0.12423766670871152    -0.76116623
7758.0582  0.12064198071887607    -0.76362705
7761.3852  0.11747765867240237    -0.76651445
7764.6412  0.11482622631120058    -0.76974803
7767.9885  0.11129183500307531    -0.77322543
7771.3388  0.10827476902126645    -0.77627182
7774.6285  0.10451086723093542    -0.77956531
7777.9451  0.10124932541929751    -0.78271231
7781.3044  0.09835078780912752    -0.78522521
7784.5687  0.09525589789509853    -0.78779606
7787.8764  0.09190882090700693    -0.79056181
7791.1935  0.08908039426624896    -0.79298229
7794.5119  0.08644162779985468    -0.79539247
7797.9378  0.08384500250124527    -0.79779259
7801.3149  0.08035562581763732    -0.79989159
7804.6431  0.07679028469952721    -0.8019126
7808.0262  0.07287285232866395    -0.80400824
7811.4123  0.06985172191792437    -0.80592555
7814.7706  0.06725210458093507    -0.80794884
7818.1285  0.06382633749902451    -0.81038039
7821.4853  0.06264772013351254    -0.81276336
7824.8828  0.0590788129731059     -0.81507168
7828.2391  0.05570537476921346    -0.81748467
7831.6532  0.05301424333473445    -0.81975179
7835.0172  0.04996472722731434    -0.82195373
7838.3833  0.0454420953736493     -0.8245494
7841.8156  0.04240090919731901    -0.82703811
7845.2346  0.03922787054047032    -0.82944216
7848.5983  0.035910976878091604   -0.83225621
7852.021   0.034845477811375314   -0.83489782
7855.4574  0.03163284835144924    -0.83723607
7858.8755  0.030353656563152438   -0.84016181
7862.3603  0.026303423574163532   -0.84315652
7865.8308  0.02261272412523632    -0.84597256
7869.1806  0.0206265695214441     -0.84901655
7872.6748  0.018511896471858923   -0.85199136
7876.1192  0.015469925594365936   -0.85471233
7879.5136  0.011074575568954139   -0.85773545
7882.9642  0.008318852745479818   -0.86045445
7886.4711  0.004820788736008088   -0.86313192
7889.8947  0.0026315647795298646  -0.86574212
7893.4412  0.0025901952517407155  -0.86860908
7896.9578  0                      -0.87107159

File: resources/datasets/experimental/compounds/Wustite/XASDB/Iron (II) Oxide_idwdf05o.dat
# XDI/1.0 
# Spectrum.license:CC BY 4.0
# Publication.authors: Matthew Newville
# Publication.affiliation: Center for Advanced Radiation Sources, University of Chicago
# Sample.reference:none
# Facility.name:APS
# Sample.temperature:r.t.
# Sample.prep:powder on tape, 4 layers
# Sample.formula:FeO
# Sample.smiles:[Fe]=O
# Publication.DOI: https://doi.org/10.71622/XASLIB_535X-8J62
# Sample.name:Iron (II) Oxide
# Scan.number:Scan1
# Sample.id:wdf05o
# Scan.start_time:2001-08-10
# Element.symbol:Fe
# Facility.energy:7.0 GeV
# Facility.xray_source:Bending Magnet
# Beamline.name:20-BM-B
# Beamline.website:https://www.aps.anl.gov/Beamlines/Directory/Details?beamline_id=32
# Beamline.scan_mode:Transmission
# Beamline.energy_resolution:1.4 x 10^-4
# Beamline.flux:1 x 10^11 ph/s at 10 keV (toroidal focus); 2 x 10^8 ph/s at 5 µm (KB mirror)
# Beamline.spot_size:30 mm x 1 mm
# Beamline.energy_range:3.9 - 35
# Beamline.detector:Ionization chamber
# Mono.name:Si(111)
# Element.edge:K
# Column.1:Energy
# Column.2:I0
# Column.3:Itrans
# Column.4:Mutrans
# Energy   I0         Itrans         Mutrans
6911.7671  280101     290366.187637  0.05155464506464639
6916.873   278863     289977.187414  0.050000852837440324
6921.703   278149     290136.18736   0.04843558967208952
6926.8344  277292     290103.187479  0.04694062391509226
6931.7399  265707     278595.187387  0.0458340151717819
6936.9887  286669     301917.187466  0.043591165392084665
6941.7869  285989     301961.187391  0.04232329301846626
6946.8779  284661     301519.187598  0.04071896428048341
6951.9154  284411     302120.187512  0.03927541226832288
6956.9401  283577     302167.187512  0.03772001295281564
6961.9621  283824     303265.18742   0.0363334771092945
6966.8684  283568     303950.187573  0.034744709713307356
6971.9156  283397     304638.187353  0.03330402329642907
6976.8572  283310     305481.187545  0.03175959242082805
6981.9918  283214     306229.18758   0.03035898009440639
6986.8759  283061     306938.187639  0.028923939865104994
6991.9328  282971     307721.187587  0.027482461222774136
6996.9144  283022     308670.187388  0.026024261317525048
7001.8515  282885     309435.187431  0.02453563689363711
7006.9934  282810     310281.187585  0.02302892555955116
7011.8412  282732     311023.187567  0.02168874679201851
7016.9463  282596     311819.187592  0.020161051262218378
7021.8712  282484     312561.188064  0.018766147495010918
7026.8765  282375     313268.18814   0.017435538824315207
7031.973   282225     314010.186086  0.01597828456178957
7036.8361  282119     314744.188138  0.014614930524700148
7041.8952  282087     315530.185965  0.013303315171953854
7046.8567  282034     316357.186115  0.011892165981440004
7051.8254  282011     317160.186765  0.010576008528278415
7056.8965  281905     317924.188924  0.009176694951481002
7061.8378  281847     318600.188941  0.008004803216870558
7066.7546  281772     319289.186628  0.006784331645564179
7071.8057  281634     319901.186408  0.005574714835166853
7076.7476  281516     320463.188833  0.004481024667331299
7081.686   281309     320876.187273  0.0034632021395047626
7086.7913  281051     321085.186853  0.0026741494970889588
7091.5312  280416     320763.186745  0.002041082496592686
7096.5552  277908     317955.1877    0.0019447930140206945
7101.5653  240033     275002.18797   0.0012494896990216824
7101.9395  247919     284665.187768  0.00013836551511446348
7102.2817  257073     295257.188296  0
7102.6987  270033     309588.18652   0.0008993154911016814
7103.1906  279482     319436.188161  0.0024481410875229065
7103.6399  282387     322348.188014  0.003084849815275564
7104.0036  283089     322984.187151  0.003342280697821283
7104.2818  283283     323081.188097  0.0035358254241238916
7104.6241  283337     323013.187935  0.003737579125445361
7105.095   283379     322744.188801  0.004231199158359748
7105.5231  283327     322572.187251  0.004407028189172985
7105.8763  283280     322305.188744  0.004740095332384004
7106.2402  283187     321923.186811  0.005171453902508749
7106.5721  283067     321655.18854   0.005377181312124154
7107.0646  283049     321220.186596  0.006025906733988771
7107.5251  282911     320690.187965  0.006611223850084059
7107.9427  282903     320311.187022  0.007191812757026206
7108.3176  282797     319777.187997  0.007842575332853766
7108.5961  282677     319226.187439  0.008496547056231693
7108.9711  282618     318402.186944  0.009691596957123785
7109.5068  282510     317071.188539  0.011606416142230805
7109.9354  282431     315273.186898  0.014326202919412681
7110.2784  282346     312986.187197  0.017836878293280907
7110.6214  282332     310103.187632  0.022466684621762264
7111.0073  282210     306109.187638  0.028769808285687745
7111.4683  282123     302147.187374  0.03516760780547236
7111.9186  282115     299642.187424  0.03934093820943356
7112.3583  282037     297501.187628  0.04280878606547183
7112.6693  281994     295744.187463  0.045711551529632605
7112.9374  281937     293845.18756   0.04885009720505013
7113.3772  281871     291801.187448  0.05224345664893129
7113.8278  281825     290459.187512  0.0544800108685921
7114.2462  281778     288513.187612  0.0577774319255965
7114.5789  281795     285696.187642  0.06274313829760404
7114.9008  281840     282531.187503  0.06842689887141001
7115.3194  281698     276967.187393  0.07817804697280267
7115.8132  281660     269041.187367  0.09271460290029751
7116.2426  281583     261185.20311   0.10748337527677249
7116.6721  281567     252213.202104  0.12503718120559013
7116.9728  281577     243746.203607  0.1422311387091275
7117.2627  281547     232641.203217  0.1656325661876583
7117.7783  281547     216149.203538  0.202617445189286
7118.2402  281500     201490.202541  0.23785830905479485
7118.627   281460     187785.202843  0.2732192191405401
7118.9708  281469     176633.203747  0.3040307769002294
7119.2931  281427     167426.203641  0.3308826705347292
7119.766   281425     155078.202546  0.36941559044970274
7120.2067  281361     145635.202554  0.40090204477709923
7120.6367  281376     137638.202745  0.4293365254337846
7121.0344  281330     130669.203767  0.45538999551450393
7121.3247  281224     124691.202989  0.4787553024932191
7121.6473  281254     116505.203313  0.512964923764757
7122.099   281217     106623.203116  0.5574821321114232
7122.5507  281234     97343.198509   0.6033149496388351
7122.9272  281186     88855.199429   0.6491202831903128
7123.25    281156     82365.204762   0.687216723986349
7123.5943  281139     76126.201484   0.726807983158907
7124.0785  281237     70064.204599   0.7687225536581437
7124.5412  281092     66014.203135   0.7984128920037357
7124.9718  281111     63251.200593   0.8199531051147402
7125.3377  281108     61151.197023   0.836931400940115
7125.6392  281113     59209.19932    0.8531734541956743
7125.9945  281001     56427.200919   0.8771802333278383
7126.5329  281104     52991.197117   0.9089658726456373
7126.9744  280979     49908.200775   0.9388922693665607
7127.3191  280857     47418.201032   0.964417004910772
7127.6315  280685     45666.201186   0.98304569732936
7127.9977  280560     44324.200113   0.9978249733648179
7128.5149  280587     44137.198809   1
7128.9244  280673     45222.198821   0.9879386898773291
7129.3555  280602     47220.201326   0.9660648361997645
7129.7111  280574     49581.198769   0.9414732681035248
7129.9806  280588     52250.199094   0.915125019318124
7130.3903  280512     56763.198658   0.8733178898324483
7130.8539  280368     60901.196773   0.8376661345046453
7131.2852  280353     64800.20218    0.8064250440713198
7131.6087  280324     68116.200458   0.7812700645552985
7131.9323  280355     70857.205182   0.7614815021355682
7132.3314  280358     73781.200097   0.7411468818225097
7132.8384  280325     76676.206441   0.7217284275343788
7133.2484  280340     78639.203884   0.7090400260588366
7133.6585  280358     80182.201028   0.6992984056524335
7134.0146  280338     81455.203434   0.6913394207966569
7134.306   280400     82685.202418   0.6839119571002579
7134.7701  280376     84493.200146   0.6729887873425966
7135.2559  280369     86031.206155   0.6639025772375333
7135.677   280380     87382.202215   0.6560847847637954
7135.9902  280318     88463.202361   0.6497891236231312
7136.3141  280310     89385.201182   0.6445594222013307
7136.757   280299     90385.204825   0.6389435669131083
7137.2322  280348     91158.202728   0.634747985256643
7137.6428  280287     91499.204496   0.6327604271001752
7138.0533  280265     91596.199822   0.6321880119572576
7138.3667  280233     91505.199883   0.6326305522383153
7138.6801  280231     91135.204085   0.6346649397916326
7139.1016  280223     90279.202182   0.6393974247202057
7139.588   280226     89172.198987   0.6456087325961971
7139.9664  280223     88050.200738   0.6519724497724841
7140.3015  280225     86871.19913    0.6587567763875617
7140.6043  280199     85700.200488   0.6655365256933458
7141.1017  280261     84138.202258   0.6749002414463068
7141.5451  280234     83056.206756   0.6813621947219548
7141.967   280277     82322.206892   0.6859043440691126
7142.3456  280266     81973.207183   0.6880215758891683
7142.681   280215     81859.20552    0.688630056196873
7143.0165  280222     82024.201681   0.6876297884058459
7143.5034  280148     82681.207148   0.6834840038501745
7143.9688  280235     83590.204058   0.678140372700056
7144.3693  280259     84631.206996   0.6719579370887916
7144.6616  280184     85535.203685   0.6664789483686288
7145.0081  280209     86716.203101   0.6596263142183952
7145.5061  280141     88270.20733    0.6505699823789949
7145.9285  280171     89686.201791   0.6426189449377068
7146.1342  280202     90325.20726    0.6391034709354789
7147.1308  281607.47  93749.051824   0.622906033865555
7148.3769  282953.53  97323.441422   0.6064831517508185
7149.4825  284295.16  99864.362896   0.5958986525616777
7150.7729  285557.34  101887.783873  0.588037099002537
7151.9661  286899.06  103419.729     0.582888330442684
7153.2031  288155.28  104645.149858  0.5791609421198537
7154.5382  289438.03  105483.043552  0.5773836383799312
7155.711   290658.28  105780.403655  0.5780838157711347
7157.058   291973     105466.222127  0.5818500860761926
7158.3621  293176.19  104643.481602  0.5878579300454907
7159.6775  294404.84  103783.170839  0.5941139547050454
7161.1349  295627.97  102666.277705  0.6016419180027958
7162.3752  296860.5   101656.79974   0.6087049574747598
7163.8554  297949.5   99713.722864   0.6202542628818939
7165.2383  299143.88  96455.036973   0.6389794811893926
7166.5673  300242.69  92691.735395   0.6608419670428668
7168.1256  301310.91  88956.817489   0.6833159512158116
7169.652   302427.5   86047.25132    0.7019035484432867
7171.0481  303495.5   84143.046361   0.7149330349025869
7172.5757  304598.88  83137.200696   0.7228075155898369
7174.1587  305727.59  82910.695997   0.7260402527293254
7175.6768  306769.69  83477.52806    0.7243247175117113
7177.2065  307837.12  84982.691974   0.7170832132851481
7178.9337  308895.94  87575.182799   0.70369513741331
7180.5524  309864.06  90368.98165    0.6894731864778576
7182.1171  310682.53  92962.100347   0.6765697520751602
7183.6825  310947.31  95184.525051   0.6651146084555066
7185.4567  291081.44  90887.23757    0.6551438207914868
7187.2319  313204.84  99755.253134   0.6451613635031256
7188.9312  315022.59  102204.545218  0.6358711864960606
7190.5875  316211.62  104251.12719   0.6277933928020429
7192.3105  317246.97  106073.988541  0.6207185328072916
7194.1551  318316.56  107389.118488  0.6162135552334181
7196.0336  319271.47  107903.51455   0.6153166038462727
7197.8472  320241.66  107710.179652  0.6177448411836224
7199.5848  321266.12  107188.087022  0.6217954579555277
7201.3452  322265.88  106610.266862  0.6260772036813992
7203.3158  323200.88  106223.689554  0.629361699628472
7205.3535  324151.12  106428.343404  0.6298702336382815
7207.2492  325150.66  107009.246236  0.6286808877689537
7209.1459  325885.44  107485.38755   0.6275831383855693
7211.1209  326697.44  107722.770023  0.6277252361662835
7213.075   327662.72  107680.368347  0.6294072715173579
7215.0412  328640.22  107255.19514   0.6328956337655913
7217.0748  329532.97  106548.247383  0.6375865708127711
7219.0322  330473.94  105886.50426   0.6421545744108962
7221.201   331416.12  105659.974029  0.6446638452092928
7223.3269  332369.56  106283.673258  0.6431484037916845
7225.454   333202.22  107601.573684  0.6382081794501708
7227.5271  334086.09  109398.667983  0.6312092726072774
7229.6901  334967.16  111553.968606  0.622720627695987
7231.91    335961.47  113909.466658  0.6137010652298085
7234.0757  336863.97  116076.168313  0.6055726193354366
7236.2428  337815.69  117648.051229  0.6002258695836198
7238.4892  338886.59  118286.128677  0.599097185636849
7240.7815  329086.72  113701.387365  0.604221105941481
7243.0196  335643     114704.837113  0.6097240375044557
7245.2257  339365.53  114222.464075  0.6173917344799723
7247.5225  338137.22  112540.278584  0.6230307781168319
7249.8877  341598.09  113091.256288  0.6256962810234351
7252.2322  342507.16  113497.415143  0.6252298481964901
7254.4441  343352.41  114168.731399  0.6235032469567142
7256.8923  344216.84  114896.233958  0.6215729806102915
7259.208   344988.47  115309.90111   0.6208915651538828
7261.6595  345766.25  115436.727813  0.6214713744090129
7263.9447  346708.22  115465.716801  0.6227135353835459
7266.3884  347433.34  115487.860353  0.6236679797823615
7268.9011  348203.62  115646.164523  0.6240929150300895
7271.3707  348895.09  116001.633777  0.6235470583441779
7273.9207  349891.75  116832.247153  0.6213930571536893
7276.5063  349788.53  117644.018439  0.6177617923168394
7279.0825  350767.47  119155.93641   0.6127443573212127
7281.4918  351364.59  120790.000206  0.6067487865770714
7284.128   351945.88  122725.212785  0.5995853984069575
7286.6761  352112.28  124600.57262   0.592194955584187
7289.1808  350398.84  125688.06321   0.5853702379870958
7291.902   350983.59  127508.696515  0.578975083249688
7294.6478  355958.44  130305.485528  0.5751409581111131
7297.3619  355658.47  130613.400196  0.5735296949981628
7299.8969  353997.62  129967.444211  0.5736690765779617
7302.5698  357607.94  130744.631997  0.5757741357725116
7305.324   358382.41  130288.953181  0.5786184555394187
7308.1031  358969.97  129742.385704  0.5815569873931243
7310.9298  359729.72  129279.958233  0.5844164474877263
7313.6451  360319.56  129012.668424  0.5862815752022974
7316.3398  360879.56  128969.491173  0.5872310901965282
7319.1731  361472.69  129149.441152  0.587355784144667
7322.1113  362090.97  129492.527736  0.5868809511998756
7325.0177  363008.34  130081.712307  0.5858702712860882
7327.7096  363582.88  130655.041165  0.5844536695615327
7330.5978  363831.53  131253.468899  0.5824989573676255
7333.6712  364127.31  132010.024018  0.5800166977239366
7336.4156  365954.19  133358.709507  0.5774211622523588
7339.2995  366482.22  134322.484193  0.5745243291833544
7342.4034  366602.38  135263.393084  0.5711780596848531
7345.3151  367317.62  136353.403893  0.5681213024765097
7348.2866  367739.03  137267.530497  0.5653371315698628
7351.3295  369123.53  138437.765444  0.562957308077658
7354.375   369536.16  139080.111325  0.5611907735876523
7357.4117  370156.88  139750.563716  0.5596160182928974
7360.497   370775.72  140490.109532  0.5578014371459666
7363.5965  371269.69  141254.782202  0.5557407627597636
7366.7103  371863.75  142067.546452  0.5536590428143824
7369.873   372499.94  142873.42333   0.5516736425301375
7372.9923  370256.25  142496.39106   0.5499638767320031
7376.126   373437.62  144012.46753   0.5489440120216916
7379.4708  374052.16  144571.641401  0.547821806724706
7382.5638  374261.75  144846.921205  0.5471467139905487
7385.671   363252.47  140764.297426  0.5465095676511683
7389.1177  376617.31  145974.764234  0.5464012011143904
7392.254   376942.25  146240.328307  0.5459207446179275
7395.5907  377380.25  146633.000496  0.5451560774643383
7398.919   377900.41  147151.751186  0.5440725579777849
7402.0639  378453.62  147812.591696  0.5425545059831802
7405.5498  378946.97  148673.547282  0.5402884864684852
7408.7473  379532.38  149616.579658  0.5378844937779079
7412.2865  380038.91  150726.704384  0.5348369716667428
7415.6187  380720.53  151880.920934  0.5319011761400817
7419.0125  381177.25  153026.218589  0.5287254441036635
7422.4095  381666.06  154011.608247  0.5261414474740469
7425.9271  382145.97  154865.093906  0.5239937438550278
7429.3308  381762.97  155279.656797  0.5221446669012302
7432.8317  383357.03  156330.312751  0.5208486345205172
7436.3831  348599.22  141979.047736  0.5214762842017959
7439.7731  382051.5   156640.875227  0.5181344712934474
7443.4493  383834.84  157859.779252  0.5165779548116911
7446.9286  384549.31  158490.764772  0.5155068192080998
7450.553   385208.84  159107.826868  0.5144142004314297
7454.193   385779.47  159626.984247  0.5135201865714858
7457.6709  386364.16  160133.204086  0.5126893345450704
7461.401   386958.97  160647.516559  0.5118501729438732
7464.9808  387539.84  161182.905056  0.5109311096340321
7468.7422  388015.81  161783.374544  0.5096781140157266
7472.3293  388635.84  162482.920431  0.5083109723816913
7476.0152  389020.97  163192.547983  0.5066171668096586
7479.6095  389703.19  164033.251135  0.5049138897249236
7483.6128  390137.47  164930.031788  0.5027316651470093
7487.2267  390578.84  165940.873954  0.5002269565678257
7491.0472  390942.31  166940.795958  0.497672953891646
7494.8121  391504.84  168039.795287  0.4950957175966053
7498.509   391929.44  168996.876683  0.49278419661198924
7502.5692  392494.12  169960.013762  0.49064984766900294
7506.2501  392868.88  170738.237279  0.48883197689805225
7510.1629  393326.72  171468.516945  0.48727097867852687
7514.0679  393786.62  172191.873557  0.4857412771789099
7517.8207  394067.62  172845.295531  0.48419494144047015
7521.9388  394610.69  173639.797452  0.4825808564932161
7525.8082  394922.81  174341.37424   0.4809503133570545
7529.6456  395401.03  175118.99875   0.47932046435887865
7533.6442  395801.31  175861.702151  0.47770063011178715
7537.6835  396149.66  176598.470824  0.47604022380338723
7541.5698  396333.09  177183.311362  0.47461004105399524
7545.7513  395706.59  177484.216225  0.47296079130836105
7549.7434  364256.16  164131.189889  0.47064698167118907
7553.5818  398842.81  179841.218     0.4702957511593043
7557.8501  399379.5   180643.313379  0.46873373687699255
7561.9286  399600.28  181267.483084  0.46727671902441625
7565.8652  399899.12  181870.700048  0.4659816524065872
7570.209   400320.03  182698.998594  0.4642251729060531
7574.3257  400728     183545.343941  0.4624127747860486
7578.4593  401116.06  184410.763879  0.4605335529822097
7582.4629  401530.19  185277.235495  0.45869474227914736
7586.9     401801.34  186146.779084  0.45667913678229793
7591.0724  402150.59  187023.373395  0.45475301013750785
7595.2004  402536.91  187865.032828  0.45297740653809754
7599.5177  403053.28  188762.749269  0.4512243625369545
7603.8154  403449.69  189676.531574  0.4492897251135652
7608.1551  403752.19  190523.376566  0.44742598567958936
7612.29    404234.75  191391.265573  0.44574069591341203
7616.5903  404634.38  192276.22191   0.4439173021902487
7621.0319  404951.06  193094.232356  0.44217540971962205
7625.454   405278.81  193901.294822  0.4404843756801254
7629.7573  403380.62  193644.420396  0.43878975524560515
7634.103   406016.47  195564.610884  0.43710264964409956
7638.5657  405550.41  195934.845194  0.43557357186871487
7643.1085  403034.38  195487.142203  0.4335938907045726
7647.6819  407117.44  197997.501948  0.4322458580770795
7652.1861  407432.53  198802.88942   0.43059311750452295
7656.7082  407800.69  199640.360459  0.4289329526383356
7661.1733  408156.94  200431.859738  0.42738190880950294
7665.9195  408571.19  201354.438517  0.4255821812821934
7670.5338  408854.53  202259.045726  0.4236761595847719
7675.2543  409369.94  203242.735483  0.42186943028638885
7679.8676  409507.38  204036.456275  0.4200777407173877
7684.6     409949.88  204991.23627   0.41827269144190776
7689.2502  410260.44  205901.06317   0.41642603392117616
7693.9694  410693.03  206879.936854  0.4145704833457925
7698.8083  407883.72  206199.874672  0.41277413095690346
7703.6156  411286.44  208683.84557   0.41092979227329574
7708.4798  411590.22  209637.890783  0.4090068345317578
7713.2742  411934.03  210568.967317  0.4071977662769131
7718.1637  412427.94  211560.110732  0.4054384448235387
7722.9579  412580.88  212374.284147  0.4036928905050451
7727.8347  412873.84  213300.513768  0.4018609558270608
7732.5775  413054.88  214138.798412  0.40010851542551934
7737.5818  413277     215016.123926  0.3983223488065397
7742.5161  413632.12  215946.497394  0.3965825940914076
7747.5722  413908.31  216813.920373  0.39490191684246734
7752.5197  414321.56  217732.389437  0.3932775505555543
7757.5764  414642.88  218690.924567  0.39145796455100834
7762.5372  414763.22  219531.48529   0.3896742978485628
7767.6332  415048.59  220490.091576  0.3878286362715226
7772.6331  415498.06  221523.749556  0.38602049857030435
7777.7041  415753.56  222487.466765  0.3841462011458285
7782.7174  415908.09  223359.215735  0.38236612083822996
7787.8021  416133.69  224298.00089   0.3805291913598489
7792.8288  416358.31  225224.842143  0.37872641564827564
7797.9272  416653.03  226190.732643  0.3769298016980034
7803.0195  416879.75  227105.671166  0.3751729047084468
7808.1707  417193.53  228108.63958   0.37333484850798127
7813.3029  417389.38  229032.659457  0.37153749011563036
7818.4682  417525.25  229989.719823  0.3696036876749096
7823.6536  417789.16  230939.830683  0.3678478570454613
7828.8461  418077.16  231901.96989   0.3661032332800974
7834.0982  418265.16  232857.173298  0.3642617667327054
7839.3445  418453.22  233797.405881  0.36246094266452966
7844.6637  418616.31  234694.68636   0.36073019669623024
7849.951   418646.47  235585.000997  0.35886191013495683
7855.2851  418978.69  236620.359808  0.357055145625554
7860.6927  418869.91  237402.768625  0.3552640546274709
7866.0156  419648.19  238671.20355   0.3535174238884852
7871.4385  418723.53  238962.68719   0.351793951314845
7876.7896  420798.91  241023.220896  0.3499621926855679
7882.2412  420610.31  241835.778743  0.3480437921338306
7887.5942  420576.78  242628.390322  0.3463578132539996
7893.1012  420654.28  243541.029834  0.3445620191976352
7898.4962  420821.84  244522.715668  0.34273887697500954
7904.0189  421015.41  245551.454606  0.34085844293932865
7909.3892  421114.06  246428.217297  0.33918347978223895
7914.9679  421345.72  247454.016874  0.3373706289609545
7920.367   421607.44  248435.860139  0.3356911237053508
7925.9482  421833.19  249466.750437  0.3338774882018369
7931.3762  421911     250430.671395  0.3320304484008055
7936.987   422121.81  251400.622346  0.3303372866685696
7942.4576  422301.69  252384.627582  0.3285866369501683
7948.1656  422437.62  253353.653081  0.32682095253370036
7953.7469  418064.59  251442.733074  0.32539506541383467
7959.5394  422809.56  255397.842213  0.3232214421518873
7965.1778  422592.62  256149.982408  0.321484142081939
7970.9875  423491.69  257618.17367   0.3196782930345154
7976.6155  414639.81  253194.387981  0.31776555124370764
7982.4016  423563.97  259463.657195  0.3161736637319446
7988.0872  423691.16  260481.956416  0.31435445497779635
7993.8222  423840.41  261482.283809  0.31260363927012425
7999.4836  423864.66  262404.657404  0.31086121361834435
8005.2492  424049.97  263464.062126  0.3090543988095052
8011.1743  424291.34  264565.466723  0.3072422270394465
8017.0398  424478.72  265599.970074  0.3055013204519578
8023.0106  424529.16  266632.470719  0.3036094984715104
8028.7975  424410.59  267544.998078  0.3017504520387689
8034.6758  424581.09  268623.591678  0.2999287383400715
8040.411   424434.62  269451.183702  0.298207891431156
8046.4039  424702.22  270585.844956  0.2964112322126714
8052.3644  424749.81  271604.529659  0.29457748169918957
8058.3757  424880.47  272675.251541  0.29275315239461225
8064.2849  425124.16  273806.003016  0.29095999406277995
8070.2031  423373.88  273602.785256  0.28925827628204936
8076.0885  425237.62  275816.590753  0.2874141237087543
8082.0665  425336.41  276831.439348  0.28568360409064175
8084.0938  425436.22  277185.595737  0.2851585364354273
