Repository: fzecchi/xasml

# X-ray absorption spectra interpretation with machine learning

Code for the analysis of X-ray absorption spectra using random forests and neural networks.

## Usage

See the `notebooks` and `scripts` folders for usage examples.

# Databases: Summary of Remaining Compounds and Files

This document summarizes all remaining compound data, CIF files, and XAS spectra in the `databases/` directory.

---

## 1. Single-Site Iron Compounds

These compounds possess one symmetry-inequivalent iron site:

| Compound / Mineral | Formula | Fe Oxidation State | Fe Site Symmetry & Wyckoff | Available Files in `databases/` |
| :--- | :--- | :---: | :---: | :--- |
| **Almandine** | $\text{Fe}_3\text{Al}_2(\text{SiO}_4)_3$ | 2+ | $222$ ($D_2$, $24c$) | `NIST/Fe-Almandine.xdi` |
| **Augite** | $\text{Ca}(\text{Mg},\text{Fe})\text{Si}_2\text{O}_6$ | 2+ | $2$ ($C_2$, $4e$) | `NIST/Fe-Augite.xdi`, `COD/cod_9009664.cif` |
| **Carpholite** | $\text{FeAl}_2\text{Si}_2\text{O}_6(\text{OH})_4$ | 2+ | $2$ ($C_2$, $8f$) | `NIST/Fe-K-Carpholite.xdi`, `XASDB/Carpholite_idn2wd2b.dat`, `COD/cod_9009381.cif` |
| **Petedunnite** | $\text{Ca}(\text{Zn},\text{Fe})\text{Si}_2\text{O}_6$ | 2+ | $2$ ($C_2$, $4e$) | `NIST/Fe-K-Petedunnite.xdi`, `COD/cod_9010858.cif` |
| **Phosphosiderite** | $\text{FePO}_4 \cdot 2\text{H}_2\text{O}$ | 3+ | $1$ ($C_1$, $4e$) | `XASDB/Iron (III) Phospahte-x2H2O_id3q20lp.dat`, `COD/cod_9000140.cif` |
| **Heterosite** | $\text{FePO}_4$ | 3+ | $m$ ($C_s$, $4c$) | `COD/cod_9015219.cif` |

---

## 2. Multi-Site Iron Compounds

These compounds possess two or more distinct crystallographic iron sites:

| Compound / Mineral | Formula | Inequivalent Fe Sites | Available Files in `databases/` |
| :--- | :--- | :---: | :--- |
| **Axinite / ferro-Axinite** | $\text{Ca}_2\text{FeAl}_2\text{BSi}_4\text{O}_{15}(\text{OH})$ | 2 sites | `COD/cod_9000815.cif`, `NIST/Fe-ferro-Axinite.xdi`, `XASDB/Axinite_idnslp4y.dat` |
| **Bustamite** | $\text{CaFeSi}_2\text{O}_6$ | 4 sites | `COD/cod_8103622.cif`, `NIST/Fe-K-Bustamite.xdi`, `XASDB/Bustamite_idfx2qly.dat` |
| **Chondrodite** | $(\text{Mg},\text{Fe})_5(\text{SiO}_4)_2(\text{OH})_2$ | 3 sites | `COD/cod_9000654.cif`, `NIST/Fe-Chondrodite.xdi` |
| **Cohenite** | $\text{Fe}_3\text{C}$ | 2 sites ($8d + 4c$) | `COD/cod_1008725.cif`, `XASLIB/Fe3C_rt_01.xdi` |
| **Diadochite** | $\text{Fe}_2(\text{PO}_4)(\text{SO}_4)(\text{OH}) \cdot 5\text{H}_2\text{O}$ | 2 sites | `COD/cod_9009236.cif`, `NIST/Fe-Diadochite.xdi` |
| **Fayalite** | $\text{Fe}_2\text{SiO}_4$ | 2 sites ($4a + 4c$) | `COD/cod_9000469.cif`, `NIST/Fe-Fayalite.xdi` |
| **Ferrihydrite** | $\text{Fe}_5\text{O}_7(\text{OH}) \cdot 4\text{H}_2\text{O}$ | 3 sites | `COD/cod_9011571.cif`, `NIST/Fe-Ferrihydrite.xdi`, `XASLIB/Hansel2001_2lineFerrihydrite_xanes_001.xdi` |
| **Green Rusts (Cl, SO4)** | $\text{Fe}^{2+}_4\text{Fe}^{3+}_2(\text{OH})_{12}\text{X} \cdot n\text{H}_2\text{O}$ | Mixed valence | `XASLIB/Hansel2001_greenrust_Cl_001.xdi`, `..._002.xdi`, `..._SO4_...xdi` |
| **Hornblende** | $\text{Ca}_2(\text{Mg},\text{Fe},\text{Al})_5\text{Si}_8\text{O}_{22}(\text{OH})_2$ | 3 sites | `COD/cod_9001225.cif`, `NIST/Fe-Hornblende.xdi` |
| **Ilvaite** | $\text{CaFe}^{2+}_2\text{Fe}^{3+}\text{Si}_2\text{O}_8(\text{OH})$ | 3 sites | `COD/cod_9002233.cif`, `NIST/Fe-Ilvaite.xdi`, `XASDB/Ilvaite_id68fh1u.dat` |
| **Iron(III) Oxalate** | $\text{Fe}_2(\text{C}_2\text{O}_4)_3 \cdot x\text{H}_2\text{O}$ | 2 sites | `NIST/Fe-Fe3Oxalate.xdi` |
| **Iron(III) Sulfates** | $\text{Fe}_2(\text{SO}_4)_3$ | 2 to 5 sites | `COD/cod_9008258.cif`, `cod_9000251.cif` |

File: resources/datasets/experimental/databases/COD/cod_1520786.cif
#------------------------------------------------------------------------------
#$Date: 2016-02-13 21:28:24 +0200 (Sat, 13 Feb 2016) $
#$Revision: 176429 $
#$URL: file:///home/coder/svn-repositories/_RELOADED_COD/cod-reloaded/cif/1/52/07/1520786.cif $
#------------------------------------------------------------------------------
#
# This file is available in the Crystallography Open Database (COD),
# http://www.crystallography.net/
#
# All data on this site have been placed in the public domain by the
# contributors.
#
data_1520786
loop_
_publ_author_name
'Appel, P.W.U.'
'Brigatti, M.F.'
_publ_section_title
;
 Ludwigite from central Sweden: new data and crystal structure refinement
;
_journal_name_full               'Mineralogical Magazine (1969-)'
_journal_page_first              511
_journal_page_last               518
_journal_volume                  63
_journal_year                    1999
_chemical_formula_sum            'Al0.093 B Fe0.967 Mg1.93 O5'
_chemical_name_systematic        '(Mg1.93 Fe0.967 Al0.093) O2 (B O3)'
_space_group_IT_number           55
_symmetry_space_group_name_Hall  '-P 2 2ab'
_symmetry_space_group_name_H-M   'P b a m'
_cell_angle_alpha                90
_cell_angle_beta                 90
_cell_angle_gamma                90
_cell_formula_units_Z            4
_cell_length_a                   9.254
_cell_length_b                   12.287
_cell_length_c                   3.004
_cell_volume                     341.567
_citation_journal_id_ASTM        MNLMBB
_cod_data_source_file            Appel_MNLMBB_1999_487.cif
_cod_data_source_block           Al0.093B1Fe0.967Mg1.93O5
_cod_original_cell_volume        341.5665
_cod_original_formula_sum        'Al0.093 B1 Fe0.967 Mg1.93 O5'
_cod_database_code               1520786
loop_
_symmetry_equiv_pos_as_xyz
x,y,z
-x,-y,z
x+1/2,-y+1/2,-z
-x+1/2,y+1/2,-z
-x,-y,-z
x,y,-z
-x-1/2,y-1/2,z
x-1/2,-y-1/2,z
loop_
_atom_site_label
_atom_site_type_symbol
_atom_site_fract_x
_atom_site_fract_y
_atom_site_fract_z
_atom_site_occupancy
_atom_site_U_iso_or_equiv
Fe2 Fe+2 0.0015 0.28077 0.5 0.002 0.0
O5 O-2 0.3496 0.2624 0 1 0.0
Fe5 Fe+2 0.23873 0.11554 0 0.001 0.0
O3 O-2 0.1245 0.3578 0 1 0.0
Fe4 Fe+3 0.5 0 0 0.196 0.0
Fe3 Fe+2 0.5 0 0 0.05 0.0
O4 O-2 0.3826 0.0765 0.5 1 0.0
Fe6 Fe+3 0.23873 0.11554 0 0.839 0.0
Al1 Al+3 0.23873 0.11554 0 0.093 0.0
Mg2 Mg+2 0.0015 0.28077 0.5 0.997 0.0
Mg3 Mg+2 0.5 0 0 0.752 0.0
Mg1 Mg+2 0 0 0.5 0.996 0.0
O1 O-2 0.3498 0.4572 0 1 0.0
B1 B+3 0.2733 0.3598 0 1 0.0
Mg4 Mg+2 0.23873 0.11554 0 0.059 0.0
Fe1 Fe+2 0 0 0.5 0.004 0.0
O2 O-2 0.1089 0.143 0.5 1 0.0

File: resources/datasets/experimental/databases/COD/cod_2300289.cif
#------------------------------------------------------------------------------
#$Date: 2016-02-21 11:56:54 +0200 (Sun, 21 Feb 2016) $
#$Revision: 176809 $
#$URL: file:///home/coder/svn-repositories/_RELOADED_COD/cod-reloaded/cif/2/30/02/2300289.cif $
#------------------------------------------------------------------------------
#
# This file is available in the Crystallography Open Database (COD),
# http://www.crystallography.net/. The original data for this entry
# were provided by IUCr Journals, http://journals.iucr.org/.
#
# The file may be used within the scientific community so long as
# proper attribution is given to the journal article from which the
# data were obtained.
#
data_2300289
loop_
_publ_author_name
'Kremenovi\'c, Aleksandar'
'Anti\'c, Bratislav'
'Vu\<cini\'c-Vasi\'c, Milica'
'Colomban, Philippe'
'Jovaleki\'c, \<Cedomir'
'Bibi\'c, Nata\<sa'
'Kahlenberg, Volker'
'Leoni, Matteo'
_publ_section_title
;
 Temperature-induced structure and microstructure evolution of
 nanostructured Ni~0.9~Zn~0.1~O
;
_journal_coeditor_code           CG5128
_journal_issue                   4
_journal_name_full               'Journal of Applied Crystallography'
_journal_page_first              699
_journal_page_last               709
_journal_paper_doi               10.1107/S0021889810019163
_journal_volume                  43
_journal_year                    2010
_chemical_formula_sum            'Fe2 Ni O4'
_chemical_formula_weight         234.38
_chemical_name_systematic        ' ?'
_space_group_IT_number           227
_symmetry_cell_setting           cubic
_symmetry_space_group_name_Hall  '-F 4vw 2vw 3'
_symmetry_space_group_name_H-M   'F d -3 m :2'
_cell_angle_alpha                90.00000
_cell_angle_beta                 90.00000
_cell_angle_gamma                90.00000
_cell_formula_units_Z            2
_cell_length_a                   8.35966(16)
_cell_length_b                   8.35966(16)
_cell_length_c                   8.35966(16)
_cell_measurement_temperature    295
_cell_volume                     584.206(19)
_computing_structure_refinement  FULLPROF
_diffrn_ambient_temperature      293
_diffrn_measurement_device_type  'STOE Stadi MP transmission'
_diffrn_radiation_probe          x-ray
_diffrn_radiation_type           'Cu K\a~1~'
_diffrn_radiation_wavelength     1.54056
_diffrn_source                   'sealed X-ray tube'
_diffrn_source_type              'STOE STADI MP'
_pd_block_diffractogram_id       Ni09Zn01O-950C-3h_Fm-3m
_pd_instr_location               ' ?'
_pd_meas_2theta_range_inc        0.025005
_pd_meas_2theta_range_max        129.97501
_pd_meas_2theta_range_min        3.15000
_pd_meas_number_of_points        5074
_pd_proc_2theta_range_inc        0.025005
_pd_proc_2theta_range_max        129.9750
_pd_proc_2theta_range_min        3.1500
_pd_proc_ls_pref_orient_corr     ' ?'
_pd_proc_ls_prof_R_factor        3.2803
_pd_proc_ls_prof_wR_expected     2.4807
_pd_proc_ls_prof_wR_factor       4.4514
_pd_proc_wavelength              1.540530
_pd_spec_mounting                ' ?'
_refine_ls_number_parameters     24
_refine_ls_number_reflns         36
_refine_ls_R_I_factor            28.4234
_refine_ls_shift/su_max          0.05
_cod_data_source_file            cg5128.cif
_cod_data_source_block           ZnNiFeO_Fd-3m_950_1
_cod_depositor_comments
;

The O1--Fe2 distance in the _geom_bond_distance table was given as
"0.10859507(", i.e. without the standard uncertainty. The brace was
removed to make the value numeric.

Saulius Gra\<zulis
2010.12.16


The following automatic conversions were performed:
'_symmetry_cell_setting' value 'Cubic' changed to 'cubic' according to
'/home/saulius/struct/CIF-dictionaries/cif_core.dic' dictionary named
'cif_core.dic' version 2.4.1 from 2010-06-29.

Automatic conversion script
Id: cif_fix_enum 1527 2010-12-29 10:47:43Z saulius 
;
_cod_original_sg_symbol_H-M      'F D -3 M'
_cod_database_code               2300289
#BEGIN Tags that were not found in dictionaries:
_pd_proc_ls_prof_cr_factor       16.3110
_pd_proc_ls_prof_cwr_factor      11.0438
_pd_proc_ls_prof_cwr_expected    6.1544
_pd_proc_ls_prof_chi2            3.2201
_pd_proc_ls_prof_echi2           3.7358
#END Tags that were not found in dictionaries
loop_
_symmetry_equiv_pos_as_xyz
x,y,z
x,-y+1/4,-z+1/4
-x+1/4,y,-z+1/4
-x+1/4,-y+1/4,z
y,z,x
-y+1/4,-z+1/4,x
y,-z+1/4,-x+1/4
-y+1/4,z,-x+1/4
z,x,y
-z+1/4,x,-y+1/4
-z+1/4,-x+1/4,y
z,-x+1/4,-y+1/4
y,x,z
-y+1/4,x,-z+1/4
y,-x+1/4,-z+1/4
-y+1/4,-x+1/4,z
z,y,x
-z+1/4,-y+1/4,x
-z+1/4,y,-x+1/4
z,-y+1/4,-x+1/4
x,z,y
x,-z+1/4,-y+1/4
-x+1/4,-z+1/4,y
-x+1/4,z,-y+1/4
-x,-y,-z
-x,y+3/4,z+3/4
x+3/4,-y,z+3/4
x+3/4,y+3/4,-z
-y,-z,-x
y+3/4,z+3/4,-x
-y,z+3/4,x+3/4
y+3/4,-z,x+3/4
-z,-x,-y
z+3/4,-x,y+3/4
z+3/4,x+3/4,-y
-z,x+3/4,y+3/4
-y,-x,-z
y+3/4,-x,z+3/4
-y,x+3/4,z+3/4
y+3/4,x+3/4,-z
-z,-y,-x
z+3/4,y+3/4,-x
z+3/4,-y,x+3/4
-z,y+3/4,x+3/4
-x,-z,-y
-x,z+3/4,y+3/4
x+3/4,z+3/4,-y
x+3/4,-z,y+3/4
x+1/2,y+1/2,z
x+1/2,-y+3/4,-z+1/4
-x+3/4,y+1/2,-z+1/4
-x+3/4,-y+3/4,z
y+1/2,z+1/2,x
-y+3/4,-z+3/4,x
y+1/2,-z+3/4,-x+1/4
-y+3/4,z+1/2,-x+1/4
z+1/2,x+1/2,y
-z+3/4,x+1/2,-y+1/4
-z+3/4,-x+3/4,y
z+1/2,-x+3/4,-y+1/4
y+1/2,x+1/2,z
-y+3/4,x+1/2,-z+1/4
y+1/2,-x+3/4,-z+1/4
-y+3/4,-x+3/4,z
z+1/2,y+1/2,x
-z+3/4,-y+3/4,x
-z+3/4,y+1/2,-x+1/4
z+1/2,-y+3/4,-x+1/4
x+1/2,z+1/2,y
x+1/2,-z+3/4,-y+1/4
-x+3/4,-z+3/4,y
-x+3/4,z+1/2,-y+1/4
-x+1/2,-y+1/2,-z
-x+1/2,y+1/4,z+3/4
x+1/4,-y+1/2,z+3/4
x+1/4,y+1/4,-z
-y+1/2,-z+1/2,-x
y+1/4,z+1/4,-x
-y+1/2,z+1/4,x+3/4
y+1/4,-z+1/2,x+3/4
-z+1/2,-x+1/2,-y
z+1/4,-x+1/2,y+3/4
z+1/4,x+1/4,-y
-z+1/2,x+1/4,y+3/4
-y+1/2,-x+1/2,-z
y+1/4,-x+1/2,z+3/4
-y+1/2,x+1/4,z+3/4
y+1/4,x+1/4,-z
-z+1/2,-y+1/2,-x
z+1/4,y+1/4,-x
z+1/4,-y+1/2,x+3/4
-z+1/2,y+1/4,x+3/4
-x+1/2,-z+1/2,-y
-x+1/2,z+1/4,y+3/4
x+1/4,z+1/4,-y
x+1/4,-z+1/2,y+3/4
x+1/2,y,z+1/2
x+1/2,-y+1/4,-z+3/4
-x+3/4,y,-z+3/4
-x+3/4,-y+1/4,z+1/2
y+1/2,z,x+1/2
-y+3/4,-z+1/4,x+1/2
y+1/2,-z+1/4,-x+3/4
-y+3/4,z,-x+3/4
z+1/2,x,y+1/2
-z+3/4,x,-y+3/4
-z+3/4,-x+1/4,y+1/2
z+1/2,-x+1/4,-y+3/4
y+1/2,x,z+1/2
-y+3/4,x,-z+3/4
y+1/2,-x+1/4,-z+3/4
-y+3/4,-x+1/4,z+1/2
z+1/2,y,x+1/2
-z+3/4,-y+1/4,x+1/2
-z+3/4,y,-x+3/4
z+1/2,-y+1/4,-x+3/4
x+1/2,z,y+1/2
x+1/2,-z+1/4,-y+3/4
-x+3/4,-z+1/4,y+1/2
-x+3/4,z,-y+3/4
-x+1/2,-y,-z+1/2
-x+1/2,y+3/4,z+1/4
x+1/4,-y,z+1/4
x+1/4,y+3/4,-z+1/2
-y+1/2,-z,-x+1/2
y+1/4,z+3/4,-x+1/2
-y+1/2,z+3/4,x+1/4
y+1/4,-z,x+1/4
-z+1/2,-x,-y+1/2
z+1/4,-x,y+1/4
z+1/4,x+3/4,-y+1/2
-z+1/2,x+3/4,y+1/4
-y+1/2,-x,-z+1/2
y+1/4,-x,z+1/4
-y+1/2,x+3/4,z+1/4
y+1/4,x+3/4,-z+1/2
-z+1/2,-y,-x+1/2
z+1/4,y+3/4,-x+1/2
z+1/4,-y,x+1/4
-z+1/2,y+3/4,x+1/4
-x+1/2,-z,-y+1/2
-x+1/2,z+3/4,y+1/4
x+1/4,z+3/4,-y+1/2
x+1/4,-z,y+1/4
x,y+1/2,z+1/2
x,-y+3/4,-z+3/4
-x+1/4,y+1/2,-z+3/4
-x+1/4,-y+3/4,z+1/2
y,z+1/2,x+1/2
-y+1/4,-z+3/4,x+1/2
y,-z+3/4,-x+3/4
-y+1/4,z+1/2,-x+3/4
z,x+1/2,y+1/2
-z+1/4,x+1/2,-y+3/4
-z+1/4,-x+3/4,y+1/2
z,-x+3/4,-y+3/4
y,x+1/2,z+1/2
-y+1/4,x+1/2,-z+3/4
y,-x+3/4,-z+3/4
-y+1/4,-x+3/4,z+1/2
z,y+1/2,x+1/2
-z+1/4,-y+3/4,x+1/2
-z+1/4,y+1/2,-x+3/4
z,-y+3/4,-x+3/4
x,z+1/2,y+1/2
x,-z+3/4,-y+3/4
-x+1/4,-z+3/4,y+1/2
-x+1/4,z+1/2,-y+3/4
-x,-y+1/2,-z+1/2
-x,y+1/4,z+1/4
x+3/4,-y+1/2,z+1/4
x+3/4,y+1/4,-z+1/2
-y,-z+1/2,-x+1/2
y+3/4,z+1/4,-x+1/2
-y,z+1/4,x+1/4
y+3/4,-z+1/2,x+1/4
-z,-x+1/2,-y+1/2
z+3/4,-x+1/2,y+1/4
z+3/4,x+1/4,-y+1/2
-z,x+1/4,y+1/4
-y,-x+1/2,-z+1/2
y+3/4,-x+1/2,z+1/4
-y,x+1/4,z+1/4
y+3/4,x+1/4,-z+1/2
-z,-y+1/2,-x+1/2
z+3/4,y+1/4,-x+1/2
z+3/4,-y+1/2,x+1/4
-z,y+1/4,x+1/4
-x,-z+1/2,-y+1/2
-x,z+1/4,y+1/4
x+3/4,z+1/4,-y+1/2
x+3/4,-z+1/2,y+1/4
loop_
_atom_site_label
_atom_site_fract_x
_atom_site_fract_y
_atom_site_fract_z
_atom_site_U_iso_or_equiv
_atom_site_occupancy
_atom_site_adp_type
_atom_site_type_symbol
O1 0.38250 0.38250 0.38250 0.02530 1.00000 Uiso O
Ni1 0.00000 0.00000 0.00000 0.02530 0.25000 Uiso Ni
Fe2 0.62500 0.62500 0.62500 0.02530 0.50000 Uiso Fe
loop_
_atom_type_symbol
_atom_type_scat_Cromer_Mann_a1
_atom_type_scat_Cromer_Mann_b1
_atom_type_scat_Cromer_Mann_a2
_atom_type_scat_Cromer_Mann_b2
_atom_type_scat_Cromer_Mann_a3
_atom_type_scat_Cromer_Mann_b3
_atom_type_scat_Cromer_Mann_a4
_atom_type_scat_Cromer_Mann_b4
_atom_type_scat_Cromer_Mann_c
_atom_type_scat_dispersion_real
_atom_type_scat_dispersion_imag
_atom_type_scat_source
fe 11.76950 4.76110 7.35730 0.30720 3.52220 15.35350 2.30450 76.88050 1.03690
-1.17900 3.20400
International_Tables_for_Crystallography_Vol.C(1991)_Tables_6.1.1.4_and_6.1.1.5
loop_
_geom_bond_atom_site_label_1
_geom_bond_atom_site_label_2
_geom_bond_distance
_geom_bond_site_symmetry_2
_geom_bond_publ_flag
O1 O1 3.402649(5) 25_666 ?
O1 O1 0.1773350(3) 52_555 ?
O1 O1 0.1773350(3) 99_555 ?
O1 O1 0.1773350(3) 146_555 ?
O1 Ni1 3.486277(7) 49_555 ?
O1 Ni1 3.410278(7) 50_555 ?
O1 Ni1 3.410278(7) 51_555 ?
O1 Ni1 3.410278(7) 74_555 ?
O1 Ni1 3.410278(7) 75_555 ?
O1 Ni1 3.486277(7) 97_555 ?
O1 Ni1 3.410278(7) 100_555 ?
O1 Ni1 3.410278(7) 124_555 ?
O1 Ni1 3.486277(7) 145_555 ?
O1 Fe2 0.10859507 25_666 ?
Ni1 O1 3.486277(7) 49_445 ?
Ni1 O1 3.410278(7) 50_455 ?
Ni1 O1 3.410278(7) 51_545 ?
Ni1 O1 3.486277(7) 73_555 ?
Ni1 O1 3.410278(7) 74_544 ?
Ni1 O1 3.410278(7) 75_454 ?
Ni1 O1 3.486277(7) 97_454 ?
Ni1 O1 3.410278(7) 98_455 ?
Ni1 O1 3.410278(7) 100_554 ?
Ni1 O1 3.486277(7) 121_555 ?
Ni1 O1 3.410278(7) 122_544 ?
Ni1 O1 3.410278(7) 124_445 ?
Ni1 O1 3.486277(7) 145_544 ?
Ni1 O1 3.410278(7) 147_545 ?
Ni1 O1 3.410278(7) 148_554 ?
Ni1 O1 3.486277(7) 169_555 ?
Ni1 O1 3.410278(7) 171_454 ?
Ni1 O1 3.410278(7) 172_445 ?
Ni1 Ni1 2.955586(5) 2_555 ?
Ni1 Ni1 2.955586(5) 3_555 ?
Ni1 Ni1 2.955586(5) 4_555 ?
Ni1 Ni1 2.955586(5) 26_544 ?
Ni1 Ni1 2.955586(5) 27_454 ?
Ni1 Ni1 2.955586(5) 28_445 ?
Ni1 Fe2 3.465732(7) 49_444 ?
Ni1 Fe2 3.465732(7) 73_556 ?
Ni1 Fe2 3.465732(7) 97_444 ?
Ni1 Fe2 3.465732(7) 121_565 ?
Ni1 Fe2 3.465732(7) 145_444 ?
Ni1 Fe2 3.465732(7) 169_655 ?
Fe2 O1 0.10859507 25_666 ?
Fe2 O1 0.10859507 76_556 ?
Fe2 O1 0.10859507 123_565 ?
Fe2 O1 0.10859507 170_655 ?
Fe2 Ni1 3.465732(7) 26_655 ?
Fe2 Ni1 3.465732(7) 27_565 ?
Fe2 Ni1 3.465732(7) 28_556 ?
Fe2 Ni1 3.465732(7) 49_556 ?
Fe2 Ni1 3.465732(7) 50_555 ?
Fe2 Ni1 3.465732(7) 51_555 ?
Fe2 Ni1 3.465732(7) 74_555 ?
Fe2 Ni1 3.465732(7) 75_555 ?
Fe2 Ni1 3.465732(7) 97_565 ?
Fe2 Ni1 3.465732(7) 100_555 ?
Fe2 Ni1 3.465732(7) 124_555 ?
Fe2 Ni1 3.465732(7) 145_655 ?

File: resources/datasets/experimental/databases/COD/cod_2300615.cif
#------------------------------------------------------------------------------
#$Date: 2016-04-06 04:49:25 +0300 (Wed, 06 Apr 2016) $
#$Revision: 181827 $
#$URL: file:///home/coder/svn-repositories/_RELOADED_COD/cod-reloaded/cif/2/30/06/2300615.cif $
#------------------------------------------------------------------------------
#
# This file is available in the Crystallography Open Database (COD),
# http://www.crystallography.net/. The original data for this entry
# were provided by IUCr Journals, http://journals.iucr.org/.
#
# The file may be used within the scientific community so long as
# proper attribution is given to the journal article from which the
# data were obtained.
#
data_2300615
loop_
_publ_author_name
'Solano, Eduardo'
'Frontera, Carlos'
'Puig, Teresa'
'Obradors, Xavier'
'Ricart, Susagna'
'Ros, Josep'
_publ_section_title
;
 Neutron and X-ray diffraction study of ferrite nanocrystals obtained by
 microwave-assisted growth. A structural comparison with the thermal
 synthetic route
;
_journal_coeditor_code           kk5153
_journal_issue                   1
_journal_name_full               'Journal of Applied Crystallography'
_journal_page_first              414
_journal_page_last               420
_journal_paper_doi               10.1107/S1600576713032895
_journal_volume                  47
_journal_year                    2014
_chemical_formula_sum            'Fe2 O4 Zn'
_chemical_formula_weight         241.072
_chemical_name_systematic
;
Fe2O4Zn1
;
_space_group_IT_number           227
_symmetry_cell_setting           cubic
_symmetry_space_group_name_Hall  '-F 4vw 2vw 3'
_symmetry_space_group_name_H-M   'F d -3 m :2'
_cell_angle_alpha                90.00000
_cell_angle_beta                 90.00000
_cell_angle_gamma                90.00000
_cell_formula_units_Z            8
_cell_length_a                   8.3910(4)
_cell_length_b                   8.3910(4)
_cell_length_c                   8.3910(4)
_cell_measurement_temperature    300
_cell_volume                     590.80(5)
_computing_structure_refinement  FULLPROF
_diffrn_ambient_temperature      300
_diffrn_radiation_type           'Constant Wavelength Neutron Diffraction'
_diffrn_radiation_wavelength     2.52268
_diffrn_source                   'nuclear reactor'
_pd_instr_location               ' ?'
_pd_meas_2theta_range_inc        0.100078
_pd_meas_2theta_range_max        128.69000
_pd_meas_2theta_range_min        0.79000
_pd_meas_number_of_points        1280
_pd_proc_2theta_range_inc        0.100078
_pd_proc_2theta_range_max        128.9662
_pd_proc_2theta_range_min        1.0662
_pd_proc_ls_pref_orient_corr     ' ?'
_pd_proc_ls_prof_R_factor        0.9393
_pd_proc_ls_prof_wR_expected     0.8140
_pd_proc_ls_prof_wR_factor       1.1978
_pd_proc_wavelength              2.522680
_pd_spec_mounting                ' ?'
_refine_ls_number_parameters     23
_refine_ls_number_reflns         95
_refine_ls_number_restraints     0
_refine_ls_R_I_factor            0.9945
_cod_data_source_file            kk5153sup1.cif
_cod_data_source_block           ZnFe2O4
_cod_depositor_comments
;
The following automatic conversions were performed:

'_symmetry_cell_setting' value 'Cubic' changed to 'cubic' according
to
/usr/data/users/saulius/crontab/automatic-downloads/rss-feeds/IUCr/lib/dictionaries/cif_core.dic
dictionary named 'cif_core.dic' version 2.4.2 from 2011-04-26.

Automatic conversion script
Id: cif_fix_values 4268 2015-11-12 08:31:59Z antanas 
;
_cod_original_sg_symbol_H-M      'F d -3 m'
_cod_original_formula_sum        'Fe2 O4 Zn1 '
_cod_database_code               2300615
_publcif_datablock.id            {2d0f1cd0-6630-42f1-89fd-b2c860cebf08}
_pd_proc_ls_prof_cr_factor       9.2702
_pd_proc_ls_prof_cwr_factor      7.2818
_pd_proc_ls_prof_cwr_expected    4.9488
_pd_proc_ls_prof_chi2            2.1651
_pd_proc_ls_prof_echi2           2.1651
_refine_ls_goodenes_of_fit_all   1.4714
_publcif_info_exptl_table_max_cols 4
_publcif_info_exptl_table_use_headnotes n
loop_
_symmetry_equiv_pos_as_xyz
x,y,z
x,-y+1/4,-z+1/4
-x+1/4,y,-z+1/4
-x+1/4,-y+1/4,z
y,z,x
-y+1/4,-z+1/4,x
y,-z+1/4,-x+1/4
-y+1/4,z,-x+1/4
z,x,y
-z+1/4,x,-y+1/4
-z+1/4,-x+1/4,y
z,-x+1/4,-y+1/4
y,x,z
-y+1/4,x,-z+1/4
y,-x+1/4,-z+1/4
-y+1/4,-x+1/4,z
z,y,x
-z+1/4,-y+1/4,x
-z+1/4,y,-x+1/4
z,-y+1/4,-x+1/4
x,z,y
x,-z+1/4,-y+1/4
-x+1/4,-z+1/4,y
-x+1/4,z,-y+1/4
-x,-y,-z
-x,y+3/4,z+3/4
x+3/4,-y,z+3/4
x+3/4,y+3/4,-z
-y,-z,-x
y+3/4,z+3/4,-x
-y,z+3/4,x+3/4
y+3/4,-z,x+3/4
-z,-x,-y
z+3/4,-x,y+3/4
z+3/4,x+3/4,-y
-z,x+3/4,y+3/4
-y,-x,-z
y+3/4,-x,z+3/4
-y,x+3/4,z+3/4
y+3/4,x+3/4,-z
-z,-y,-x
z+3/4,y+3/4,-x
z+3/4,-y,x+3/4
-z,y+3/4,x+3/4
-x,-z,-y
-x,z+3/4,y+3/4
x+3/4,z+3/4,-y
x+3/4,-z,y+3/4
x+1/2,y+1/2,z
x+1/2,-y+3/4,-z+1/4
-x+3/4,y+1/2,-z+1/4
-x+3/4,-y+3/4,z
y+1/2,z+1/2,x
-y+3/4,-z+3/4,x
y+1/2,-z+3/4,-x+1/4
-y+3/4,z+1/2,-x+1/4
z+1/2,x+1/2,y
-z+3/4,x+1/2,-y+1/4
-z+3/4,-x+3/4,y
z+1/2,-x+3/4,-y+1/4
y+1/2,x+1/2,z
-y+3/4,x+1/2,-z+1/4
y+1/2,-x+3/4,-z+1/4
-y+3/4,-x+3/4,z
z+1/2,y+1/2,x
-z+3/4,-y+3/4,x
-z+3/4,y+1/2,-x+1/4
z+1/2,-y+3/4,-x+1/4
x+1/2,z+1/2,y
x+1/2,-z+3/4,-y+1/4
-x+3/4,-z+3/4,y
-x+3/4,z+1/2,-y+1/4
-x+1/2,-y+1/2,-z
-x+1/2,y+1/4,z+3/4
x+1/4,-y+1/2,z+3/4
x+1/4,y+1/4,-z
-y+1/2,-z+1/2,-x
y+1/4,z+1/4,-x
-y+1/2,z+1/4,x+3/4
y+1/4,-z+1/2,x+3/4
-z+1/2,-x+1/2,-y
z+1/4,-x+1/2,y+3/4
z+1/4,x+1/4,-y
-z+1/2,x+1/4,y+3/4
-y+1/2,-x+1/2,-z
y+1/4,-x+1/2,z+3/4
-y+1/2,x+1/4,z+3/4
y+1/4,x+1/4,-z
-z+1/2,-y+1/2,-x
z+1/4,y+1/4,-x
z+1/4,-y+1/2,x+3/4
-z+1/2,y+1/4,x+3/4
-x+1/2,-z+1/2,-y
-x+1/2,z+1/4,y+3/4
x+1/4,z+1/4,-y
x+1/4,-z+1/2,y+3/4
x+1/2,y,z+1/2
x+1/2,-y+1/4,-z+3/4
-x+3/4,y,-z+3/4
-x+3/4,-y+1/4,z+1/2
y+1/2,z,x+1/2
-y+3/4,-z+1/4,x+1/2
y+1/2,-z+1/4,-x+3/4
-y+3/4,z,-x+3/4
z+1/2,x,y+1/2
-z+3/4,x,-y+3/4
-z+3/4,-x+1/4,y+1/2
z+1/2,-x+1/4,-y+3/4
y+1/2,x,z+1/2
-y+3/4,x,-z+3/4
y+1/2,-x+1/4,-z+3/4
-y+3/4,-x+1/4,z+1/2
z+1/2,y,x+1/2
-z+3/4,-y+1/4,x+1/2
-z+3/4,y,-x+3/4
z+1/2,-y+1/4,-x+3/4
x+1/2,z,y+1/2
x+1/2,-z+1/4,-y+3/4
-x+3/4,-z+1/4,y+1/2
-x+3/4,z,-y+3/4
-x+1/2,-y,-z+1/2
-x+1/2,y+3/4,z+1/4
x+1/4,-y,z+1/4
x+1/4,y+3/4,-z+1/2
-y+1/2,-z,-x+1/2
y+1/4,z+3/4,-x+1/2
-y+1/2,z+3/4,x+1/4
y+1/4,-z,x+1/4
-z+1/2,-x,-y+1/2
z+1/4,-x,y+1/4
z+1/4,x+3/4,-y+1/2
-z+1/2,x+3/4,y+1/4
-y+1/2,-x,-z+1/2
y+1/4,-x,z+1/4
-y+1/2,x+3/4,z+1/4
y+1/4,x+3/4,-z+1/2
-z+1/2,-y,-x+1/2
z+1/4,y+3/4,-x+1/2
z+1/4,-y,x+1/4
-z+1/2,y+3/4,x+1/4
-x+1/2,-z,-y+1/2
-x+1/2,z+3/4,y+1/4
x+1/4,z+3/4,-y+1/2
x+1/4,-z,y+1/4
x,y+1/2,z+1/2
x,-y+3/4,-z+3/4
-x+1/4,y+1/2,-z+3/4
-x+1/4,-y+3/4,z+1/2
y,z+1/2,x+1/2
-y+1/4,-z+3/4,x+1/2
y,-z+3/4,-x+3/4
-y+1/4,z+1/2,-x+3/4
z,x+1/2,y+1/2
-z+1/4,x+1/2,-y+3/4
-z+1/4,-x+3/4,y+1/2
z,-x+3/4,-y+3/4
y,x+1/2,z+1/2
-y+1/4,x+1/2,-z+3/4
y,-x+3/4,-z+3/4
-y+1/4,-x+3/4,z+1/2
z,y+1/2,x+1/2
-z+1/4,-y+3/4,x+1/2
-z+1/4,y+1/2,-x+3/4
z,-y+3/4,-x+3/4
x,z+1/2,y+1/2
x,-z+3/4,-y+3/4
-x+1/4,-z+3/4,y+1/2
-x+1/4,z+1/2,-y+3/4
-x,-y+1/2,-z+1/2
-x,y+1/4,z+1/4
x+3/4,-y+1/2,z+1/4
x+3/4,y+1/4,-z+1/2
-y,-z+1/2,-x+1/2
y+3/4,z+1/4,-x+1/2
-y,z+1/4,x+1/4
y+3/4,-z+1/2,x+1/4
-z,-x+1/2,-y+1/2
z+3/4,-x+1/2,y+1/4
z+3/4,x+1/4,-y+1/2
-z,x+1/4,y+1/4
-y,-x+1/2,-z+1/2
y+3/4,-x+1/2,z+1/4
-y,x+1/4,z+1/4
y+3/4,x+1/4,-z+1/2
-z,-y+1/2,-x+1/2
z+3/4,y+1/4,-x+1/2
z+3/4,-y+1/2,x+1/4
-z,y+1/4,x+1/4
-x,-z+1/2,-y+1/2
-x,z+1/4,y+1/4
x+3/4,z+1/4,-y+1/2
x+3/4,-z+1/2,y+1/4
loop_
_atom_site_label
_atom_site_fract_x
_atom_site_fract_y
_atom_site_fract_z
_atom_site_U_iso_or_equiv
_atom_site_occupancy
_atom_site_adp_type
_atom_site_type_symbol
Fe1 0.12500 0.12500 0.12500 0.00887 0.621(16) Uiso Fe
Zn1 0.12500 0.12500 0.12500 0.00887 0.379(16) Uiso Zn
Fe2 0.50000 0.50000 0.50000 0.00887 0.689(8) Uiso Fe
Zn 0.50000 0.50000 0.50000 0.00887 0.311(8) Uiso Zn
O1 0.2535(3) 0.2535(3) 0.2535(3) 0.00887 0.99994 Uiso O
loop_
_atom_type_symbol
_atom_type_scat_length_neutron
_atom_type_scat_source
Fe 0.94500 V.F._Sears_Neutron_News_3_26_(1992)
Zn 0.56800 V.F._Sears_Neutron_News_3_26_(1992)
O 0.58030 V.F._Sears_Neutron_News_3_26_(1992)
loop_
_geom_angle_atom_site_label_1
_geom_angle_atom_site_label_2
_geom_angle_atom_site_label_3
_geom_angle_site_symmetry_1
_geom_angle_site_symmetry_2
_geom_angle_site_symmetry_3
_geom_angle
_geom_angle_publ_flag
O1 Fe1 O1 1 1 2 109.5 1
loop_
_geom_bond_atom_site_label_1
_geom_bond_atom_site_label_2
_geom_bond_site_symmetry_1
_geom_bond_site_symmetry_2
_geom_bond_distance
_geom_bond_publ_flag
Fe1 O1 1 1 1.8676 1
loop_
_publcif_info_datablock.id
_publcif_info_datablock.publ_exptl
_publcif_info_datablock.publ_geom
_publcif_info_datablock.structure
{30da5a25-45db-480d-89ed-ce3be94546bf} ? ? ?
{2d0f1cd0-6630-42f1-89fd-b2c860cebf08} y y y

_cod_database_fobs_code 2300615

File: resources/datasets/experimental/databases/COD/cod_8103622.cif
#------------------------------------------------------------------------------
#$Date: 2023-03-26 11:09:57 +0300 (Sun, 26 Mar 2023) $
#$Revision: 282068 $
#$URL: file:///home/coder/svn-repositories/_RELOADED_COD/cod-reloaded/cif/8/10/36/8103622.cif $
#------------------------------------------------------------------------------
#
# This file is available in the Crystallography Open Database (COD),
# http://www.crystallography.net/
#
# All data on this site have been placed in the public domain by the
# contributors.
#
data_8103622
loop_
_publ_author_name
'Rapoport, P.A.'
'Burnham, C.W.'
_publ_section_title
;
 Ferrobustamite. The crystal structures of two Ca, Fe bustamite-type
 pyroxenoids
;
_journal_name_full
;
Zeitschrift fuer Kristallographie, Kristallgeometrie, Kristallphysik, 
Kristallchemie (-144,1977)
;
_journal_page_first              419
_journal_page_last               438
_journal_volume                  138
_journal_year                    1973
_chemical_compound_source        Synthetic
_chemical_formula_sum            'Ca Fe O6 Si2'
_chemical_name_mineral           Ferrobustamite
_chemical_name_systematic        '(Ca Fe) (Si O3)2'
_space_group_IT_number           2
_symmetry_space_group_name_Hall  '-P 1 (-x,-1/2*y+1/2*z,1/2*y+1/2*z)'
_symmetry_space_group_name_H-M   'A -1'
_cell_angle_alpha                90.367
_cell_angle_beta                 95.317
_cell_angle_gamma                103.967
_cell_formula_units_Z            6
_cell_length_a                   7.691
_cell_length_b                   7.112
_cell_length_c                   13.765
_cell_volume                     727.197
_citation_journal_id_ASTM        ZEKGAX
_database_code_amcsd             0020117
_exptl_crystal_density_diffrn    3.398
_cod_data_source_file            Rapoport_ZEKGAX_1973_1019.cif
_cod_data_source_block           Ca1Fe1O6Si2
_cod_original_cell_volume        727.1967
_cod_original_sg_symbol_H-M      'P -1 (-a,-b+c,b+c)'
_cod_original_formula_sum        'Ca1 Fe1 O6 Si2'
_cod_database_code               8103622
loop_
_space_group_symop_operation_xyz
x,y,z
-x,-y,-z
x,y+1/2,z+1/2
-x,-y+1/2,-z+1/2
loop_
_atom_site_label
_atom_site_type_symbol
_atom_site_fract_x
_atom_site_fract_y
_atom_site_fract_z
_atom_site_occupancy
_atom_site_U_iso_or_equiv
Si1 Si+4 0.1751 0.3904 0.6368 1 0.0
Fe1 Fe+2 0.2067 0.4266 0.3731 0.77 0.0
Fe3 Fe+2 0.5 0.25 0.25 0.93 0.0
O1 O-2 0.4304 0.2376 0.4011 1 0.0
Ca1 Ca+2 0.2067 0.4266 0.3731 0.23 0.0
Si3 Si+4 0.3935 0.7179 0.5226 1 0.0
O3 O-2 0.3141 0.4724 0.7312 1 0.0
Fe4 Fe+2 0.5 0.75 0.25 0.08 0.0
O8 O-2 0.274 0.88 0.5388 1 0.0
Fe2 Fe+2 0.1989 0.9391 0.3759 0.22 0.0
O2 O-2 0.4021 0.7096 0.4068 1 0.0
O9 O-2 0.1866 0.1703 0.6176 1 0.0
O7 O-2 0.254 0.5108 0.5424 1 0.0
O6 O-2 0.0295 0.1638 0.3744 1 0.0
Si2 Si+4 0.1775 0.9426 0.6312 1 0.0
Ca4 Ca+2 0.5 0.75 0.25 0.92 0.0
Ca2 Ca+2 0.1989 0.9391 0.3759 0.78 0.0
Ca3 Ca+2 0.5 0.25 0.25 0.07 0.0
O4 O-2 0.3032 0.9279 0.7303 1 0.0
O5 O-2 0.0276 0.6155 0.351 1 0.0
loop_
_cod_related_entry_id
_cod_related_entry_database
_cod_related_entry_code
1 AMCSD 0020117

File: resources/datasets/experimental/databases/COD/cod_9000140.cif
#------------------------------------------------------------------------------
#$Date: 2023-05-10 20:44:19 +0300 (Wed, 10 May 2023) $
#$Revision: 283658 $
#$URL: file:///home/coder/svn-repositories/_RELOADED_COD/cod-reloaded/cif/9/00/01/9000140.cif $
#------------------------------------------------------------------------------
#
# This file is available in the Crystallography Open Database (COD),
# http://www.crystallography.net/. The original data for this entry
# were provided the American Mineralogist Crystal Structure Database,
# http://rruff.geo.arizona.edu/AMS/amcsd.php
#
# The file may be used within the scientific community so long as
# proper attribution is given to the journal article from which the
# data were obtained.
#
data_9000140
loop_
_publ_author_name
'Moore, P. B.'
_publ_section_title
;
 The crystal structure of metastrengite and its relationship to strengite and
 phosphophyllite
;
_journal_name_full               'American Mineralogist'
_journal_page_first              168
_journal_page_last               176
_journal_volume                  51
_journal_year                    1966
_chemical_formula_sum            'Fe H4 O6 P'
_chemical_name_mineral           Phosphosiderite
_space_group_IT_number           14
_symmetry_space_group_name_Hall  '-P 2yn'
_symmetry_space_group_name_H-M   'P 1 21/n 1'
_cell_angle_alpha                90
_cell_angle_beta                 90.60
_cell_angle_gamma                90
_cell_formula_units_Z            4
_cell_length_a                   5.30
_cell_length_b                   9.77
_cell_length_c                   8.73
_cell_volume                     452.023
_database_code_amcsd             0000144
_exptl_crystal_density_diffrn    2.746
_cod_original_formula_sum        'Fe P (O6 H4)'
_cod_database_code               9000140
loop_
_space_group_symop_operation_xyz
x,y,z
1/2+x,1/2-y,1/2+z
1/2-x,1/2+y,1/2-z
-x,-y,-z
loop_
_atom_site_label
_atom_site_fract_x
_atom_site_fract_y
_atom_site_fract_z
_atom_site_U_iso_or_equiv
_atom_site_type_symbol
_atom_site_attached_hydrogens
Fe 0.09160 0.82700 0.19190 0.00747 Fe 0
P -0.08670 0.15060 0.18360 0.00887 P 0
Wat1 0.38740 0.94940 0.17990 0.03584 O 2
Wat2 0.08710 0.87300 0.42750 0.02026 O 2
O3 0.33240 0.68140 0.23830 0.01634 O 0
O4 -0.11520 -0.00660 0.17080 0.01482 O 0
O5 -0.20100 0.70500 0.21780 0.01089 O 0
O6 0.09390 0.78730 -0.02500 0.02064 O 0
loop_
_cod_changelog_entry_id
_cod_changelog_entry_author
_cod_changelog_entry_date
_cod_changelog_entry_text
1
;cod-tools version 3.8.0
Id: cif_guess_AMCSD_atom_types 9574 2023-05-10 09:00:05Z saulius
;
2023-05-10T18:45:47+03:00
;Derived atom types and hydrogen counts
from atom names that follow the AMCSD naming convention
(Wat == water, O-H == hydroxyl).
;
loop_
_cod_related_entry_id
_cod_related_entry_database
_cod_related_entry_code
1 AMCSD 0000144

File: resources/datasets/experimental/databases/COD/cod_9000251.cif
#------------------------------------------------------------------------------
#$Date: 2025-08-23 03:11:47 +0300 (Sat, 23 Aug 2025) $
#$Revision: 301881 $
#$URL: file:///home/coder/svn-repositories/_RELOADED_COD/cod-reloaded/cif/9/00/02/9000251.cif $
#------------------------------------------------------------------------------
#
# This file is available in the Crystallography Open Database (COD),
# http://www.crystallography.net/. The original data for this entry
# were provided the American Mineralogist Crystal Structure Database,
# http://rruff.geo.arizona.edu/AMS/amcsd.php
#
# The file may be used within the scientific community so long as
# proper attribution is given to the journal article from which the
# data were obtained.
#
data_9000251
loop_
_publ_author_name
'Robinson, P. D.'
'Fang, J. H.'
_publ_section_title
;Crystal structures and mineral chemistry of hydrated ferric sulphates: II.
 The crystal structure of paracoquimbite
;
_journal_name_full               'American Mineralogist'
_journal_page_first              1567
_journal_page_last               1572
_journal_volume                  56
_journal_year                    1971
_chemical_formula_sum            'Fe2 H9 O21 S3'
_chemical_name_mineral           Paracoquimbite
_space_group_IT_number           148
_symmetry_space_group_name_Hall  '-R 3'
_symmetry_space_group_name_H-M   'R -3 :H'
_cell_angle_alpha                90
_cell_angle_beta                 90
_cell_angle_gamma                120
_cell_formula_units_Z            12
_cell_length_a                   10.926
_cell_length_b                   10.926
_cell_length_c                   51.300
_cell_volume                     5303.595
_database_code_amcsd             0000261
_exptl_crystal_density_diffrn    2.078
_cod_original_sg_symbol_H-M      'R -3'
_cod_original_formula_sum        'Fe2 S3 O21 H9'
_cod_database_code               9000251
loop_
_space_group_symop_operation_xyz
x,y,z
2/3+x,1/3+y,1/3+z
1/3+x,2/3+y,2/3+z
y,-x+y,-z
2/3+y,1/3-x+y,1/3-z
1/3+y,2/3-x+y,2/3-z
-x+y,-x,z
2/3-x+y,1/3-x,1/3+z
1/3-x+y,2/3-x,2/3+z
-x,-y,-z
2/3-x,1/3-y,1/3-z
1/3-x,2/3-y,2/3-z
-y,x-y,z
2/3-y,1/3+x-y,1/3+z
1/3-y,2/3+x-y,2/3+z
x-y,x,-z
2/3+x-y,1/3+x,1/3-z
1/3+x-y,2/3+x,2/3-z
loop_
_atom_site_label
_atom_site_fract_x
_atom_site_fract_y
_atom_site_fract_z
_atom_site_U_iso_or_equiv
_atom_site_attached_hydrogens
_atom_site_type_symbol
Fe1 0.00000 0.00000 0.00000 0.04306 0 Fe
Fe2 0.00000 0.00000 0.50000 0.04559 0 Fe
Fe3 0.00000 0.00000 0.25070 0.04053 0 Fe
Fe4 0.00000 0.00000 0.16770 0.04053 0 Fe
Fe5 0.00000 0.00000 0.66520 0.04433 0 Fe
S1 0.24900 0.41690 0.87560 0.02280 0 S
S2 0.58400 0.75540 0.95930 0.02280 0 S
O1 0.32500 0.34900 0.86500 0.03040 0 O
O2 0.65500 0.68200 0.96970 0.03420 0 O
O3 0.11400 0.31000 0.88650 0.03166 0 O
O4 0.68500 0.89200 0.94860 0.03040 0 O
O5 0.22300 0.49300 0.85450 0.02660 0 O
O6 0.50400 0.77800 0.98070 0.02660 0 O
O7 0.33900 0.52000 0.89600 0.02153 0 O
O8 0.48100 0.66200 0.93880 0.02533 0 O
O-H9 0.17100 0.07300 0.85530 0.03166 1 O
O-H10 0.92900 0.82600 0.97870 0.03673 1 O
O-H11 0.44600 0.11400 0.90160 0.03546 1 O
O-H12 0.88600 0.55000 0.92900 0.03420 1 O
O-H13 0.59600 0.43400 0.85520 0.03420 1 O
O-H14 0.57500 0.41000 0.97550 0.03673 1 O
loop_
_cod_changelog_entry_id
_cod_changelog_entry_author
_cod_changelog_entry_date
_cod_changelog_entry_text
1 miguel 2017-09-05
;Z value included and formula fixed to values according to usual
chemical conventions.
;
2 'Saulius Gra\<zulis' 2023-04-01
'Updating Z value to 12 to match the corrected formula from AMCSD.'
3 'Saulius Gra\<zulis' 2023-04-01
;Adjusting attached hydrogen counts to match the declared and calculated
formulae.
;
4
;cod-tools version 3.8.0
Id: cif_guess_AMCSD_atom_types 9574 2023-05-10 09:00:05Z saulius
;
2023-05-10T18:46:03+03:00
;Derived atom types
from atom names that follow the AMCSD naming convention
(Wat == water, O-H == hydroxyl).
;
loop_
_cod_related_entry_id
_cod_related_entry_database
_cod_related_entry_code
1 AMCSD 0000261
2 Wikidata Q3894986
3 PubChem 139207726

File: resources/datasets/experimental/databases/COD/cod_9000469.cif
#------------------------------------------------------------------------------
#$Date: 2024-04-18 18:56:43 +0300 (Thu, 18 Apr 2024) $
#$Revision: 291269 $
#$URL: file:///home/coder/svn-repositories/_RELOADED_COD/cod-reloaded/cif/9/00/04/9000469.cif $
#------------------------------------------------------------------------------
#
# This file is available in the Crystallography Open Database (COD),
# http://www.crystallography.net/. The original data for this entry
# were provided the American Mineralogist Crystal Structure Database,
# http://rruff.geo.arizona.edu/AMS/amcsd.php
#
# The file may be used within the scientific community so long as
# proper attribution is given to the journal article from which the
# data were obtained.
#
data_9000469
loop_
_publ_author_name
'Smyth, J. R.'
_publ_section_title
;
 High temperature crystal chemistry of fayalite
 T = 20 deg C
 olivine
;
_journal_name_full               'American Mineralogist'
_journal_page_first              1092
_journal_page_last               1097
_journal_volume                  60
_journal_year                    1975
_chemical_formula_sum            'Fe2 O4 Si'
_chemical_name_mineral           Fayalite
_space_group_IT_number           62
_symmetry_space_group_name_Hall  '-P 2c 2ab'
_symmetry_space_group_name_H-M   'P b n m'
_cell_angle_alpha                90
_cell_angle_beta                 90
_cell_angle_gamma                90
_cell_length_a                   4.818
_cell_length_b                   10.471
_cell_length_c                   6.086
_cell_formula_units_Z            4
_cell_volume                     307.034
_database_code_amcsd             0000480
_diffrn_ambient_temperature      293.15
_exptl_crystal_density_diffrn    4.408
_cod_original_formula_sum        'Fe2 Si O4'
_cod_database_code               9000469
loop_
_space_group_symop_operation_xyz
x,y,z
x,y,1/2-z
-x,-y,1/2+z
1/2+x,1/2-y,1/2+z
1/2-x,1/2+y,1/2-z
1/2-x,1/2+y,z
1/2+x,1/2-y,-z
-x,-y,-z
loop_
_atom_site_aniso_label
_atom_site_aniso_U_11
_atom_site_aniso_U_22
_atom_site_aniso_U_33
_atom_site_aniso_U_12
_atom_site_aniso_U_13
_atom_site_aniso_U_23
Fe1 0.00412 0.01055 0.00657 0.00051 -0.00089 -0.00129
Fe2 0.00529 0.00722 0.00638 0.00000 0.00000 0.00000
Si 0.00223 0.00667 0.00638 0.00051 0.00000 0.00000
O1 0.00306 0.00778 0.00919 0.00358 0.00000 0.00000
O2 0.00071 0.01000 0.00544 -0.00153 0.00000 0.00000
O3 0.00412 0.00611 0.00844 -0.00077 -0.00074 0.00226
loop_
_atom_site_label
_atom_site_fract_x
_atom_site_fract_y
_atom_site_fract_z
Fe1 0.00000 0.00000 0.00000
Fe2 0.98530 0.28000 0.25000
Si 0.42920 0.09750 0.25000
O1 0.76870 0.09280 0.25000
O2 0.20760 0.45290 0.25000
O3 0.28840 0.16370 0.03830
loop_
_cod_related_entry_id
_cod_related_entry_database
_cod_related_entry_code
1 AMCSD 0000480

File: resources/datasets/experimental/databases/COD/cod_9000654.cif
#------------------------------------------------------------------------------
#$Date: 2024-08-03 13:19:43 +0300 (Sat, 03 Aug 2024) $
#$Revision: 293658 $
#$URL: file:///home/coder/svn-repositories/_RELOADED_COD/cod-reloaded/cif/9/00/06/9000654.cif $
#------------------------------------------------------------------------------
#
# This file is available in the Crystallography Open Database (COD),
# http://www.crystallography.net/. The original data for this entry
# were provided the American Mineralogist Crystal Structure Database,
# http://rruff.geo.arizona.edu/AMS/amcsd.php
#
# The file may be used within the scientific community so long as
# proper attribution is given to the journal article from which the
# data were obtained.
#
data_9000654
loop_
_publ_author_name
'Fujino, K.'
'Takeuchi, Y.'
_publ_section_title
;
 Crystal chemistry of titanian chondrodite and titanian clinohumite of
 high-pressure origin
;
_journal_name_full               'American Mineralogist'
_journal_page_first              535
_journal_page_last               543
_journal_volume                  63
_journal_year                    1978
_chemical_formula_sum            'Fe0.59 H2 Mg3.97 O10 Si2 Ti0.44'
_chemical_name_mineral           Chondrodite
_space_group_IT_number           14
_symmetry_space_group_name_Hall  '-P 2xab'
_symmetry_space_group_name_H-M   'P 21/b 1 1'
_cell_angle_alpha                109.333
_cell_angle_beta                 90
_cell_angle_gamma                90
_cell_formula_units_Z            2
_cell_length_a                   4.727
_cell_length_b                   10.318
_cell_length_c                   7.9053
_cell_volume                     363.825
_database_code_amcsd             0000667
_exptl_crystal_density_diffrn    3.365
_cod_original_formula_sum        'Mg3.97 Fe.59 Ti.44 Si2 O10 H2'
_cod_database_code               9000654
loop_
_space_group_symop_operation_xyz
x,y,z
1/2-x,1/2+y,z
1/2+x,1/2-y,-z
-x,-y,-z
loop_
_atom_site_aniso_label
_atom_site_aniso_U_11
_atom_site_aniso_U_22
_atom_site_aniso_U_33
_atom_site_aniso_U_12
_atom_site_aniso_U_13
_atom_site_aniso_U_23
Mg1 0.00523 0.00581 0.00488 -0.00009 0.00079 0.00015
Fe1 0.00523 0.00581 0.00488 -0.00009 0.00079 0.00015
Mg2 0.00705 0.00571 0.00671 0.00035 -0.00009 0.00191
Fe2 0.00705 0.00571 0.00671 0.00035 -0.00009 0.00191
Ti2 0.00705 0.00571 0.00671 0.00035 -0.00009 0.00191
Mg3 0.00679 0.01157 0.00685 0.00189 -0.00163 -0.00096
Fe3 0.00679 0.01157 0.00685 0.00189 -0.00163 -0.00096
Ti3 0.00679 0.01157 0.00685 0.00189 -0.00163 -0.00096
Si 0.00397 0.00523 0.00505 -0.00033 -0.00029 0.00121
O1 0.00558 0.00495 0.00696 -0.00072 0.00066 0.00173
O2 0.00642 0.00600 0.00688 0.00023 0.00014 -0.00048
O3 0.00571 0.00759 0.00564 0.00054 0.00105 0.00280
O4 0.00384 0.00749 0.00722 -0.00035 0.00011 0.00272
O-H 0.01122 0.01008 0.00891 0.00000 0.00282 0.00033
loop_
_atom_site_label
_atom_site_fract_x
_atom_site_fract_y
_atom_site_fract_z
_atom_site_occupancy
_atom_site_type_symbol
_atom_site_attached_hydrogens
Mg1 0.50000 0.00000 0.50000 0.91000 Mg 0
Fe1 0.50000 0.00000 0.50000 0.09000 Fe 0
Mg2 0.01538 0.17316 0.30648 0.87000 Mg 0
Fe2 0.01538 0.17316 0.30648 0.12000 Fe 0
Ti2 0.01538 0.17316 0.30648 0.01000 Ti 0
Mg3 0.49525 0.89343 0.07466 0.66000 Mg 0
Fe3 0.49525 0.89343 0.07466 0.13000 Fe 0
Ti3 0.49525 0.89343 0.07466 0.21000 Ti 0
Si 0.07499 0.14380 0.70431 1.00000 Si 0
O1 0.77728 0.00071 0.29554 1.00000 O 0
O2 0.72461 0.24271 0.12284 1.00000 O 0
O3 0.22378 0.16998 0.53152 1.00000 O 0
O4 0.26619 0.85625 0.29560 1.00000 O 0
O-H 0.25658 0.05534 0.09607 1.00000 O 1
loop_
_cod_changelog_entry_id
_cod_changelog_entry_author
_cod_changelog_entry_date
_cod_changelog_entry_text
1
;cod-tools version 3.8.0
Id: cif_guess_AMCSD_atom_types 9574 2023-05-10 09:00:05Z saulius
;
2023-05-10T18:46:35+03:00
;Derived atom types and hydrogen counts
from atom names that follow the AMCSD naming convention
(Wat == water, O-H == hydroxyl).
;
2
;cod-tools version 3.10.1
Id: cif_fix_AMCSD_aniso_labels 10200 2024-08-01 14:09:44Z saulius
;
2024-08-02T12:19:46+03:00
;Changed the following '_atom_site_aniso_label' values:
'OH' -> 'O-H'
;
loop_
_cod_related_entry_id
_cod_related_entry_database
_cod_related_entry_code
1 AMCSD 0000667

File: resources/datasets/experimental/databases/COD/cod_9001225.cif
#------------------------------------------------------------------------------
#$Date: 2024-04-18 18:56:43 +0300 (Thu, 18 Apr 2024) $
#$Revision: 291269 $
#$URL: file:///home/coder/svn-repositories/_RELOADED_COD/cod-reloaded/cif/9/00/12/9001225.cif $
#------------------------------------------------------------------------------
#
# This file is available in the Crystallography Open Database (COD),
# http://www.crystallography.net/. The original data for this entry
# were provided the American Mineralogist Crystal Structure Database,
# http://rruff.geo.arizona.edu/AMS/amcsd.php
#
# The file may be used within the scientific community so long as
# proper attribution is given to the journal article from which the
# data were obtained.
#
data_9001225
loop_
_publ_author_name
'Phillips, M. W.'
'Draheim, J. E.'
'Popp, R. K.'
'Clowe, C. A.'
'Pinkerton, A. A.'
_publ_section_title
;
 Effects of oxidation-dehydrogenation in tschermakitic hornblende
 sample H-1, natural
;
_journal_name_full               'American Mineralogist'
_journal_page_first              764
_journal_page_last               773
_journal_volume                  74
_journal_year                    1989
_chemical_formula_sum
'Al2.42 Ca1.802 Fe1.846 H2 Mg2.224 Na0.628 O24 Si6.44 Ti0.07'
_chemical_name_mineral           Hornblende
_space_group_IT_number           12
_symmetry_space_group_name_Hall  '-C 2y'
_symmetry_space_group_name_H-M   'C 1 2/m 1'
_cell_angle_alpha                90
_cell_angle_beta                 104.97
_cell_angle_gamma                90
_cell_length_a                   9.813
_cell_length_b                   18.055
_cell_length_c                   5.321
_cell_formula_units_Z            2
_cell_volume                     910.746
_database_code_amcsd             0001249
_exptl_crystal_density_diffrn    3.207
_cod_original_formula_sum
'Al2.42 Si6.44 Fe1.846 Mg2.224 Ti.07 Ca1.802 Na.628 O24 H2'
_cod_database_code               9001225
loop_
_space_group_symop_operation_xyz
x,y,z
1/2+x,1/2+y,z
x,-y,z
1/2+x,1/2-y,z
-x,y,-z
1/2-x,1/2+y,-z
-x,-y,-z
1/2-x,1/2-y,-z
loop_
_atom_site_aniso_label
_atom_site_aniso_U_11
_atom_site_aniso_U_22
_atom_site_aniso_U_33
_atom_site_aniso_U_12
_atom_site_aniso_U_13
_atom_site_aniso_U_23
Al1 0.00580 0.00630 0.00630 -0.00110 0.00090 -0.00020
Si1 0.00580 0.00630 0.00630 -0.00110 0.00090 -0.00020
Si2 0.00610 0.00700 0.00660 -0.00010 0.00140 0.00070
Fe1 0.00830 0.00660 0.00570 0.00000 0.00200 0.00000
Mg1 0.00830 0.00660 0.00570 0.00000 0.00200 0.00000
Fe2 0.00560 0.00610 0.00630 0.00000 0.00130 0.00000
Mg2 0.00560 0.00610 0.00630 0.00000 0.00130 0.00000
Al2 0.00560 0.00610 0.00630 0.00000 0.00130 0.00000
Ti2 0.00560 0.00610 0.00630 0.00000 0.00130 0.00000
Fe3 0.00790 0.00560 0.00580 0.00000 0.00130 0.00000
Mg3 0.00790 0.00560 0.00580 0.00000 0.00130 0.00000
Ca4 0.01040 0.00970 0.01040 0.00000 0.00520 0.00000
Na4 0.01040 0.00970 0.01040 0.00000 0.00520 0.00000
O1 0.00790 0.01680 0.00960 -0.00260 0.00270 -0.00170
O2 0.00700 0.00990 0.01120 0.00020 0.00110 0.00090
O3 0.00710 0.01140 0.01250 0.00000 0.00080 0.00000
O4 0.01320 0.00860 0.01230 -0.00180 0.00510 -0.00080
O5 0.00840 0.01460 0.01000 -0.00010 0.00080 0.00510
O6 0.00920 0.01360 0.01300 0.00020 0.00180 -0.00350
O7 0.01540 0.01400 0.01790 0.00000 0.00300 0.00000
Na2/m 0.04400 0.19000 0.07700 0.00000 0.05200 0.00000
loop_
_atom_site_label
_atom_site_fract_x
_atom_site_fract_y
_atom_site_fract_z
_atom_site_occupancy
_atom_site_U_iso_or_equiv
Al1 0.28020 0.08606 0.30109 0.39000 ?
Si1 0.28020 0.08606 0.30109 0.61000 ?
Si2 0.29168 0.17334 0.81442 1.00000 ?
Fe1 0.00000 0.08972 0.50000 0.41500 ?
Mg1 0.00000 0.08972 0.50000 0.58500 ?
Fe2 0.00000 0.17782 0.00000 0.21400 ?
Mg2 0.00000 0.17782 0.00000 0.32100 ?
Al2 0.00000 0.17782 0.00000 0.43000 ?
Ti2 0.00000 0.17782 0.00000 0.03500 ?
Fe3 0.00000 0.00000 0.00000 0.58800 ?
Mg3 0.00000 0.00000 0.00000 0.41200 ?
Ca4 0.00000 0.28038 0.50000 0.90100 ?
Na4 0.00000 0.28038 0.50000 0.09900 ?
O1 0.10570 0.09200 0.21160 1.00000 ?
O2 0.11950 0.17530 0.73850 1.00000 ?
O3 0.11080 0.00000 0.71150 1.00000 ?
O4 0.36960 0.25050 0.79430 1.00000 ?
O5 0.35060 0.13940 0.10930 1.00000 ?
O6 0.34210 0.11980 0.60200 1.00000 ?
O7 0.33330 0.00000 0.28600 1.00000 ?
Na2/m 0.00000 0.50000 0.00000 0.43000 ?
H 0.32500 0.50000 0.24500 1.00000 0.00633
loop_
_cod_related_entry_id
_cod_related_entry_database
_cod_related_entry_code
1 AMCSD 0001249
