Repository: fzecchi/xasml

# Databases: Summary of Remaining Compounds and Files

This document summarizes all remaining compound data, CIF files, and XAS spectra in the `databases/` directory.

---

## 1. Single-Site Iron Compounds

These compounds possess one symmetry-inequivalent iron site:

| Compound / Mineral | Formula | Fe Oxidation State | Fe Site Symmetry & Wyckoff | Available Files in `databases/` |
| :--- | :--- | :---: | :---: | :--- |
| **Almandine** | $\text{Fe}_3\text{Al}_2(\text{SiO}_4)_3$ | 2+ | $222$ ($D_2$, $24c$) | `NIST/Fe-Almandine.xdi` |
| **Augite** | $\text{Ca}(\text{Mg},\text{Fe})\text{Si}_2\text{O}_6$ | 2+ | $2$ ($C_2$, $4e$) | `NIST/Fe-Augite.xdi`, `COD/cod_9009664.cif` |

File: resources/datasets/experimental/databases/COD/cod_9002233.cif
#------------------------------------------------------------------------------
#$Date: 2024-04-18 18:56:43 +0300 (Thu, 18 Apr 2024) $
#$Revision: 291269 $
#$URL: file:///home/coder/svn-repositories/_RELOADED_COD/cod-reloaded/cif/9/00/22/9002233.cif $
#------------------------------------------------------------------------------
#
# This file is available in the Crystallography Open Database (COD),
# http://www.crystallography.net/. The original data for this entry
# were provided the American Mineralogist Crystal Structure Database,
# http://rruff.geo.arizona.edu/AMS/amcsd.php
#
# The file may be used within the scientific community so long as
# proper attribution is given to the journal article from which the
# data were obtained.
#
data_9002233
loop_
_publ_author_name
'Bonazzi, P.'
'Bindi, L.'
_publ_section_title
;
 Structural adjustments induced by heat treatment in ilvaite
 Sample: RM at room temperature
;
_journal_name_full               'American Mineralogist'
_journal_page_first              1604
_journal_page_last               1612
_journal_volume                  84
_journal_year                    1999
_chemical_formula_sum            'Al0.04 Ca Fe2.88 H Mg0.03 Mn0.05 O9 Si2'
_chemical_name_mineral           Ilvaite
_space_group_IT_number           14
_symmetry_space_group_name_Hall  '-P 2yab'
_symmetry_space_group_name_H-M   'P 1 21/a 1'
_cell_angle_alpha                90
_cell_angle_beta                 90.34
_cell_angle_gamma                90
_cell_length_a                   13.006
_cell_length_b                   8.808
_cell_length_c                   5.850
_cell_formula_units_Z            4
_cell_volume                     670.146
_database_code_amcsd             0002317
_exptl_crystal_density_diffrn    4.030
_cod_original_formula_sum        'Ca Fe2.88 Mg.03 Al.04 Mn.05 Si2 H O9'
_cod_database_code               9002233
loop_
_space_group_symop_operation_xyz
x,y,z
1/2+x,1/2-y,z
1/2-x,1/2+y,-z
-x,-y,-z
loop_
_atom_site_label
_atom_site_fract_x
_atom_site_fract_y
_atom_site_fract_z
_atom_site_occupancy
_atom_site_U_iso_or_equiv
Ca 0.81285 0.37021 0.75327 1.00000 0.00855
Fe11 0.89018 0.04961 0.00734 0.97000 0.00736
Mg11 0.89018 0.04961 0.00734 0.03000 0.00736
Fe12 0.88999 0.05200 0.49267 0.96000 0.00662
Al12 0.88999 0.05200 0.49267 0.04000 0.00662
Fe2 0.94076 0.74006 0.24863 0.95000 0.00770
Mn2 0.94076 0.74006 0.24863 0.05000 0.00770
Si1 0.95950 0.36859 0.24925 1.00000 0.00589
Si2 0.67948 0.22718 0.25216 1.00000 0.00601
H 0.73810 0.07700 0.73810 1.00000 0.03600
O1 0.00992 0.02941 0.73668 1.00000 0.01007
O21 0.93723 0.27240 0.01584 1.00000 0.00851
O22 0.93527 0.27256 0.48251 1.00000 0.00822
O3 0.77743 0.10907 0.25657 1.00000 0.00817
O41 0.67131 0.32760 0.01900 1.00000 0.00836
O42 0.67037 0.33147 0.48218 1.00000 0.00786
O5 0.58487 0.10063 0.25333 1.00000 0.00816
O6 0.60183 0.02559 0.75255 1.00000 0.01070
O7 0.79796 0.10924 0.74425 1.00000 0.00849
loop_
_cod_related_entry_id
_cod_related_entry_database
_cod_related_entry_code
1 AMCSD 0002317

File: resources/datasets/experimental/databases/COD/cod_9004225.cif
#------------------------------------------------------------------------------
#$Date: 2024-04-25 17:59:02 +0300 (Thu, 25 Apr 2024) $
#$Revision: 291351 $
#$URL: file:///home/coder/svn-repositories/_RELOADED_COD/cod-reloaded/cif/9/00/42/9004225.cif $
#------------------------------------------------------------------------------
#
# This file is available in the Crystallography Open Database (COD),
# http://www.crystallography.net/. The original data for this entry
# were provided the American Mineralogist Crystal Structure Database,
# http://rruff.geo.arizona.edu/AMS/amcsd.php
#
# The file may be used within the scientific community so long as
# proper attribution is given to the journal article from which the
# data were obtained.
#
data_9004225
loop_
_publ_author_name
'Bayliss, P.'
_publ_section_title
;
 Revised unit cell dimensions, space group,
 and chemical formua of some metallic minerals
 Note: Fe and N positions switched to match formula
 Note: cell edge taken from Handbook of Mineralogy
;
_journal_name_full               'The Canadian Mineralogist'
_journal_page_first              751
_journal_page_last               755
_journal_volume                  28
_journal_year                    1990
_chemical_compound_source        Synthetic
_chemical_formula_sum            'Fe4 N'
_chemical_name_mineral           Roaldite
_space_group_IT_number           215
_symmetry_space_group_name_Hall  'P -4 2 3'
_symmetry_space_group_name_H-M   'P -4 3 m'
_cell_angle_alpha                90
_cell_angle_beta                 90
_cell_angle_gamma                90
_cell_length_a                   3.79
_cell_length_b                   3.79
_cell_length_c                   3.79
_cell_formula_units_Z            1
_cell_volume                     54.440
_database_code_amcsd             0005250
_exptl_crystal_density_diffrn    7.241
_cod_database_code               9004225
loop_
_space_group_symop_operation_xyz
x,y,z
-z,x,-y
-y,z,-x
-x,y,-z
x,-z,-y
z,-y,-x
y,-x,-z
x,z,y
z,y,x
y,x,z
-z,-x,y
-y,-z,x
-x,-y,z
z,-x,-y
y,-z,-x
x,-y,-z
-x,z,-y
-z,y,-x
-y,x,-z
-x,-z,y
-z,-y,x
-y,-x,z
z,x,y
y,z,x
loop_
_atom_site_label
_atom_site_fract_x
_atom_site_fract_y
_atom_site_fract_z
Fe 0.26500 0.26500 0.26500
N 0.00000 0.00000 0.00000
loop_
_cod_related_entry_id
_cod_related_entry_database
_cod_related_entry_code
1 AMCSD 0005250

File: resources/datasets/experimental/databases/COD/cod_9005293.cif
#------------------------------------------------------------------------------
#$Date: 2024-04-25 17:59:02 +0300 (Thu, 25 Apr 2024) $
#$Revision: 291351 $
#$URL: file:///home/coder/svn-repositories/_RELOADED_COD/cod-reloaded/cif/9/00/52/9005293.cif $
#------------------------------------------------------------------------------
#
# This file is available in the Crystallography Open Database (COD),
# http://www.crystallography.net/. The original data for this entry
# were provided the American Mineralogist Crystal Structure Database,
# http://rruff.geo.arizona.edu/AMS/amcsd.php
#
# The file may be used within the scientific community so long as
# proper attribution is given to the journal article from which the
# data were obtained.
#
data_9005293
loop_
_publ_author_name
'Lucchesi, S.'
'Russo, U.'
'Della Giusta, A.'
_publ_section_title
;
 Crystal chemistry and cation distribution in some
 Mn-rich natural and synthetic spinels
 Sample: JBS3
;
_journal_name_full               'European Journal of Mineralogy'
_journal_page_first              31
_journal_page_last               42
_journal_volume                  9
_journal_year                    1997
_chemical_formula_sum            'Fe2.068 Mg0.475 Mn0.446 O4 Ti0.002 Zn0.006'
_chemical_name_mineral           Jacobsite
_space_group_IT_number           227
_symmetry_space_group_name_Hall  '-F 4vw 2vw 3'
_symmetry_space_group_name_H-M   'F d -3 m :2'
_cell_angle_alpha                90
_cell_angle_beta                 90
_cell_angle_gamma                90
_cell_length_a                   8.4454
_cell_length_b                   8.4454
_cell_length_c                   8.4454
_cell_formula_units_Z            8
_cell_volume                     602.366
_database_code_amcsd             0006639
_exptl_crystal_density_diffrn    4.764
_cod_original_sg_symbol_H-M      'F d 3 m'
_cod_original_formula_sum        'Mg.475 Mn.446 Fe2.068 Zn.006 Ti.002 O4'
_cod_database_code               9005293
loop_
_space_group_symop_operation_xyz
x,y,z
x,1/2+y,1/2+z
1/2+x,y,1/2+z
1/2+x,1/2+y,z
3/4+z,1/2-x,1/4+y
3/4+z,-x,3/4+y
1/4+z,1/2-x,3/4+y
1/4+z,-x,1/4+y
3/4-y,1/2+z,1/4-x
3/4-y,+z,3/4-x
1/4-y,1/2+z,3/4-x
1/4-y,+z,1/4-x
3/4+x,1/2-y,1/4+z
3/4+x,-y,3/4+z
1/4+x,1/2-y,3/4+z
1/4+x,-y,1/4+z
3/4-z,1/2+x,1/4-y
3/4-z,+x,3/4-y
1/4-z,1/2+x,3/4-y
1/4-z,+x,1/4-y
3/4+y,1/2-z,1/4+x
3/4+y,-z,3/4+x
1/4+y,1/2-z,3/4+x
1/4+y,-z,1/4+x
3/4-x,1/2+y,1/4-z
3/4-x,+y,3/4-z
1/4-x,1/2+y,3/4-z
1/4-x,+y,1/4-z
1/2+x,3/4-z,1/4-y
1/2+x,1/4-z,3/4-y
+x,3/4-z,3/4-y
+x,1/4-z,1/4-y
1/2-z,3/4+y,1/4+x
1/2-z,1/4+y,3/4+x
-z,3/4+y,3/4+x
-z,1/4+y,1/4+x
1/2+y,3/4-x,1/4-z
1/2+y,1/4-x,3/4-z
+y,3/4-x,3/4-z
+y,1/4-x,1/4-z
1/2-x,3/4+z,1/4+y
1/2-x,1/4+z,3/4+y
-x,3/4+z,3/4+y
-x,1/4+z,1/4+y
1/2+z,3/4-y,1/4-x
1/2+z,1/4-y,3/4-x
+z,3/4-y,3/4-x
+z,1/4-y,1/4-x
1/2-y,3/4+x,1/4+z
1/2-y,1/4+x,3/4+z
-y,3/4+x,3/4+z
-y,1/4+x,1/4+z
x,1/2+z,1/2+y
x,+z,+y
1/2+x,1/2+z,+y
1/2+x,+z,1/2+y
-z,1/2-y,1/2-x
-z,-y,-x
1/2-z,1/2-y,-x
1/2-z,-y,1/2-x
y,1/2+x,1/2+z
y,+x,+z
1/2+y,1/2+x,+z
1/2+y,+x,1/2+z
-x,1/2-z,1/2-y
-x,-z,-y
1/2-x,1/2-z,-y
1/2-x,-z,1/2-y
z,1/2+y,1/2+x
z,+y,+x
1/2+z,1/2+y,+x
1/2+z,+y,1/2+x
-y,1/2-x,1/2-z
-y,-x,-z
1/2-y,1/2-x,-z
1/2-y,-x,1/2-z
3/4+z,1/4+x,1/2-y
3/4+z,3/4+x,-y
1/4+z,1/4+x,-y
1/4+z,3/4+x,1/2-y
3/4-y,1/4-z,1/2+x
3/4-y,3/4-z,+x
1/4-y,1/4-z,+x
1/4-y,3/4-z,1/2+x
3/4+x,1/4+y,1/2-z
3/4+x,3/4+y,-z
1/4+x,1/4+y,-z
1/4+x,3/4+y,1/2-z
3/4-z,1/4-x,1/2+y
3/4-z,3/4-x,+y
1/4-z,1/4-x,+y
1/4-z,3/4-x,1/2+y
3/4+y,1/4+z,1/2-x
3/4+y,3/4+z,-x
1/4+y,1/4+z,-x
1/4+y,3/4+z,1/2-x
3/4-x,1/4-y,1/2+z
3/4-x,3/4-y,+z
1/4-x,1/4-y,+z
1/4-x,3/4-y,1/2+z
-z,3/4+x,3/4+y
-z,1/4+x,1/4+y
1/2-z,3/4+x,1/4+y
1/2-z,1/4+x,3/4+y
y,3/4-z,3/4-x
y,1/4-z,1/4-x
1/2+y,3/4-z,1/4-x
1/2+y,1/4-z,3/4-x
-x,3/4+y,3/4+z
-x,1/4+y,1/4+z
1/2-x,3/4+y,1/4+z
1/2-x,1/4+y,3/4+z
z,3/4-x,3/4-y
z,1/4-x,1/4-y
1/2+z,3/4-x,1/4-y
1/2+z,1/4-x,3/4-y
-y,3/4+z,3/4+x
-y,1/4+z,1/4+x
1/2-y,3/4+z,1/4+x
1/2-y,1/4+z,3/4+x
x,3/4-y,3/4-z
x,1/4-y,1/4-z
1/2+x,3/4-y,1/4-z
1/2+x,1/4-y,3/4-z
1/4-x,1/2+z,3/4-y
1/4-x,+z,1/4-y
3/4-x,1/2+z,1/4-y
3/4-x,+z,3/4-y
1/4+z,1/2-y,3/4+x
1/4+z,-y,1/4+x
3/4+z,1/2-y,1/4+x
3/4+z,-y,3/4+x
1/4-y,1/2+x,3/4-z
1/4-y,+x,1/4-z
3/4-y,1/2+x,1/4-z
3/4-y,+x,3/4-z
1/4+x,1/2-z,3/4+y
1/4+x,-z,1/4+y
3/4+x,1/2-z,1/4+y
3/4+x,-z,3/4+y
1/4-z,1/2+y,3/4-x
1/4-z,+y,1/4-x
3/4-z,1/2+y,1/4-x
3/4-z,+y,3/4-x
1/4+y,1/2-x,3/4+z
1/4+y,-x,1/4+z
3/4+y,1/2-x,1/4+z
3/4+y,-x,3/4+z
3/4-x,3/4-z,y
3/4-x,1/4-z,1/2+y
1/4-x,3/4-z,1/2+y
1/4-x,1/4-z,y
3/4+z,3/4+y,-x
3/4+z,1/4+y,1/2-x
1/4+z,3/4+y,1/2-x
1/4+z,1/4+y,-x
3/4-y,3/4-x,z
3/4-y,1/4-x,1/2+z
1/4-y,3/4-x,1/2+z
1/4-y,1/4-x,z
3/4+x,3/4+z,-y
3/4+x,1/4+z,1/2-y
1/4+x,3/4+z,1/2-y
1/4+x,1/4+z,-y
3/4-z,3/4-y,x
3/4-z,1/4-y,1/2+x
1/4-z,3/4-y,1/2+x
1/4-z,1/4-y,x
3/4+y,3/4+x,-z
3/4+y,1/4+x,1/2-z
1/4+y,3/4+x,1/2-z
1/4+y,1/4+x,-z
-z,-x,-y
-z,1/2-x,1/2-y
1/2-z,-x,1/2-y
1/2-z,1/2-x,-y
y,z,x
y,1/2+z,1/2+x
1/2+y,z,1/2+x
1/2+y,1/2+z,x
-x,-y,-z
-x,1/2-y,1/2-z
1/2-x,-y,1/2-z
1/2-x,1/2-y,-z
z,x,y
z,1/2+x,1/2+y
1/2+z,x,1/2+y
1/2+z,1/2+x,y
-y,-z,-x
-y,1/2-z,1/2-x
1/2-y,-z,1/2-x
1/2-y,1/2-z,-x
loop_
_atom_site_label
_atom_site_fract_x
_atom_site_fract_y
_atom_site_fract_z
_atom_site_occupancy
_atom_site_U_iso_or_equiv
MgT 0.12500 0.12500 0.12500 0.02560 0.00890
MnT 0.12500 0.12500 0.12500 0.39680 0.00890
FeT 0.12500 0.12500 0.12500 0.57060 0.00890
ZnT 0.12500 0.12500 0.12500 0.00590 0.00890
MgM 0.50000 0.50000 0.50000 0.22470 0.00940
FeM 0.50000 0.50000 0.50000 0.74860 0.00940
MnM 0.50000 0.50000 0.50000 0.02470 0.00940
TiM 0.50000 0.50000 0.50000 0.00100 0.00940
O 0.25864 0.25864 0.25864 1.00000 0.01140
loop_
_cod_related_entry_id
_cod_related_entry_database
_cod_related_entry_code
1 AMCSD 0006639

File: resources/datasets/experimental/databases/COD/cod_9008258.cif
#------------------------------------------------------------------------------
#$Date: 2024-05-02 13:48:35 +0300 (Thu, 02 May 2024) $
#$Revision: 291455 $
#$URL: file:///home/coder/svn-repositories/_RELOADED_COD/cod-reloaded/cif/9/00/82/9008258.cif $
#------------------------------------------------------------------------------
#
# This file is available in the Crystallography Open Database (COD),
# http://www.crystallography.net/. The original data for this entry
# were provided the American Mineralogist Crystal Structure Database,
# http://rruff.geo.arizona.edu/AMS/amcsd.php
#
# The file may be used within the scientific community so long as
# proper attribution is given to the journal article from which the
# data were obtained.
#
data_9008258
loop_
_publ_author_name
'Christidis, P. C.'
'Rentzeperis, P. J.'
_publ_section_title
;
 The crystal structure of rhombohedral Fe2(SO4)3
 Sample: synthetic
;
_journal_name_full               'Zeitschrift fur Kristallographie'
_journal_page_first              341
_journal_page_last               352
_journal_volume                  144
_journal_year                    1976
_chemical_formula_sum            'Fe2 O12 S3'
_chemical_name_mineral           Mikasaite
_space_group_IT_number           148
_symmetry_space_group_name_Hall  '-R 3'
_symmetry_space_group_name_H-M   'R -3 :H'
_cell_angle_alpha                90
_cell_angle_beta                 90
_cell_angle_gamma                120
_cell_length_a                   8.2362
_cell_length_b                   8.2362
_cell_length_c                   22.1786
_cell_formula_units_Z            6
_cell_volume                     1302.922
_database_code_amcsd             0010786
_exptl_crystal_density_diffrn    3.058
_cod_original_sg_symbol_H-M      'R -3'
_cod_original_formula_sum        'Fe2 S3 O12'
_cod_database_code               9008258
loop_
_space_group_symop_operation_xyz
x,y,z
2/3+x,1/3+y,1/3+z
1/3+x,2/3+y,2/3+z
y,-x+y,-z
2/3+y,1/3-x+y,1/3-z
1/3+y,2/3-x+y,2/3-z
-x+y,-x,z
2/3-x+y,1/3-x,1/3+z
1/3-x+y,2/3-x,2/3+z
-x,-y,-z
2/3-x,1/3-y,1/3-z
1/3-x,2/3-y,2/3-z
-y,x-y,z
2/3-y,1/3+x-y,1/3+z
1/3-y,2/3+x-y,2/3+z
x-y,x,-z
2/3+x-y,1/3+x,1/3-z
1/3+x-y,2/3+x,2/3-z
loop_
_atom_site_aniso_label
_atom_site_aniso_U_11
_atom_site_aniso_U_22
_atom_site_aniso_U_33
_atom_site_aniso_U_12
_atom_site_aniso_U_13
_atom_site_aniso_U_23
Fe1 0.00437 0.00437 0.00266 0.00218 0.00000 0.00000
Fe2 0.00426 0.00426 0.00339 0.00215 0.00000 0.00000
S 0.00321 0.00354 0.00357 0.00118 0.00039 -0.00120
O1 0.00850 0.00940 0.00660 0.00260 -0.00500 -0.00720
O2 0.00840 0.01010 0.00980 0.00430 0.00710 0.00820
O3 0.00160 0.00730 0.00700 0.00140 0.00260 -0.00100
O4 0.00750 0.00520 0.01170 0.00510 -0.00230 -0.00520
loop_
_atom_site_label
_atom_site_fract_x
_atom_site_fract_y
_atom_site_fract_z
_atom_site_U_iso_or_equiv
Fe1 0.00000 0.00000 0.14411 0.00342
Fe2 0.00000 0.00000 0.35070 0.00393
S 0.29044 0.28818 0.25072 0.00342
O1 0.19430 0.20480 0.19382 0.00823
O2 0.22400 0.14560 0.29843 0.00937
O3 0.49220 0.36340 0.24358 0.00532
O4 0.25270 0.43930 0.26590 0.00811
loop_
_cod_related_entry_id
_cod_related_entry_database
_cod_related_entry_code
1 AMCSD 0010786

File: resources/datasets/experimental/databases/COD/cod_9009236.cif
#------------------------------------------------------------------------------
#$Date: 2024-08-03 13:19:43 +0300 (Sat, 03 Aug 2024) $
#$Revision: 293658 $
#$URL: file:///home/coder/svn-repositories/_RELOADED_COD/cod-reloaded/cif/9/00/92/9009236.cif $
#------------------------------------------------------------------------------
#
# This file is available in the Crystallography Open Database (COD),
# http://www.crystallography.net/. The original data for this entry
# were provided the American Mineralogist Crystal Structure Database,
# http://rruff.geo.arizona.edu/AMS/amcsd.php
#
# The file may be used within the scientific community so long as
# proper attribution is given to the journal article from which the
# data were obtained.
#
data_9009236
loop_
_publ_author_name
'Peacor, D. R.'
'Rouse, R. C.'
'Coskren, T. D.'
'Essene, E. J.'
_publ_section_title
;Destinezite ("diadochite"), Fe2(PO4)(SO4)(OH)*6(H2O): its crystal structure
 and role as a soil mineral at Alum Cave Bluff,Tennessee Locality: Alum Cave
 Bluff, Tennessee, USA
;
_journal_name_full               'Clays and Clay Minerals'
_journal_page_first              1
_journal_page_last               11
_journal_paper_doi               10.1346/CCMN.1999.0470101
_journal_volume                  47
_journal_year                    1999
_chemical_compound_source        'Alum Cave Bluff, Tennessee, USA'
_chemical_formula_structural     Fe2(PO4)(SO4)(OH)*6(H2O)
_chemical_formula_sum            'Al0.227 Fe1.773 H13 O15 P S'
_chemical_name_mineral           'Destinezite (Diadochite)'
_space_group_IT_number           2
_symmetry_space_group_name_Hall  '-P 1'
_symmetry_space_group_name_H-M   'P -1'
_cell_angle_alpha                98.74
_cell_angle_beta                 107.90
_cell_angle_gamma                63.86
_cell_formula_units_Z            2
_cell_length_a                   9.570
_cell_length_b                   9.716
_cell_length_c                   7.313
_cell_volume                     580.773
_database_code_amcsd             0012239
_exptl_crystal_density_diffrn    2.409
_cod_original_formula_sum        '(Fe1.773 Al.227) P S O15 H13'
_cod_database_code               9009236
loop_
_space_group_symop_operation_xyz
x,y,z
-x,-y,-z
loop_
_atom_site_aniso_label
_atom_site_aniso_U_11
_atom_site_aniso_U_22
_atom_site_aniso_U_33
_atom_site_aniso_U_12
_atom_site_aniso_U_13
_atom_site_aniso_U_23
FeM1 0.01250 0.01480 0.01150 -0.00750 0.00250 0.00090
AlM1 0.01250 0.01480 0.01150 -0.00750 0.00250 0.00090
FeM2 0.01100 0.01230 0.01150 -0.00480 0.00280 0.00140
AlM2 0.01100 0.01230 0.01150 -0.00480 0.00280 0.00140
P 0.01280 0.01190 0.01000 -0.00440 0.00250 0.00150
S 0.01850 0.01690 0.01740 -0.00850 0.00740 -0.00450
O2 0.02100 0.02100 0.01800 -0.01100 -0.00100 0.00500
O-h7 0.02200 0.01600 0.02100 -0.01000 0.01100 -0.00500
Ow1 0.01700 0.02900 0.02400 -0.00900 0.00300 0.00200
O3 0.02100 0.01300 0.01700 -0.00400 0.00600 -0.00200
Ow4 0.02300 0.01500 0.02300 -0.00900 0.00900 -0.00300
Ow5 0.02600 0.01600 0.03000 -0.00900 0.01100 0.00000
O6 0.01800 0.01500 0.01300 0.00000 0.00300 0.00300
O8 0.01900 0.02000 0.02200 -0.00900 0.00600 0.00300
O9 0.01800 0.01900 0.01900 -0.00700 0.00700 0.00000
Ow10 0.02100 0.02500 0.02100 -0.01500 0.01100 -0.00200
Ow11 0.03000 0.02400 0.03700 -0.00900 0.00900 -0.00200
O12 0.03300 0.04600 0.01800 -0.02600 -0.00100 0.00800
Ow13 0.02100 0.01600 0.02800 -0.00600 0.00000 0.00100
O14 0.03200 0.02200 0.03300 -0.01900 0.01300 -0.00400
O15 0.02800 0.04000 0.04800 -0.00100 0.02200 -0.00900
loop_
_atom_site_label
_atom_site_fract_x
_atom_site_fract_y
_atom_site_fract_z
_atom_site_occupancy
_atom_site_U_iso_or_equiv
_atom_site_type_symbol
_atom_site_attached_hydrogens
FeM1 0.89510 0.31280 0.80050 0.90600 0.01229 Fe 0
AlM1 0.89510 0.31280 0.80050 0.09400 0.01229 Al 0
FeM2 0.23800 0.29480 0.68220 0.86650 0.01153 Fe 0
AlM2 0.23800 0.29480 0.68220 0.13350 0.01153 Al 0
P 0.05440 0.38420 0.24260 1.00000 0.01191 P 0
S 0.70160 0.23530 0.37690 1.00000 0.01710 S 0
O2 0.73630 0.34790 0.52810 1.00000 0.02026 O 0
O-h7 0.08660 0.21940 0.70570 1.00000 0.01773 O 0
Ow1 0.34080 0.28690 0.97870 1.00000 0.02406 O 0
O3 0.02600 0.28230 0.06910 1.00000 0.01773 O 0
Ow4 0.40520 0.36730 0.64930 1.00000 0.02026 O 0
Ow5 0.90920 0.09420 0.79350 1.00000 0.02280 O 0
O6 0.16730 0.27730 0.40780 1.00000 0.01773 O 0
O8 0.86250 0.52460 0.79870 1.00000 0.02026 O 0
O9 0.10410 0.50770 0.71380 1.00000 0.01900 O 0
Ow10 0.69370 0.37720 0.89630 1.00000 0.02026 O 0
Ow11 0.72260 0.01210 0.92890 1.00000 0.03166 O 0
O12 0.61880 0.31810 0.19530 1.00000 0.02913 O 0
Ow13 0.42210 0.08240 0.68520 1.00000 0.02406 O 0
O14 0.40440 0.81360 0.57100 1.00000 0.02533 O 0
O15 0.14900 0.89360 0.63580 1.00000 0.04179 O 0
H1 0.41860 0.31270 0.02340 1.00000 0.05953 H 0
H2 0.25000 0.36100 0.00140 1.00000 0.05953 H 0
H3 0.36250 0.43840 0.57250 1.00000 0.05953 H 0
H4 0.45480 0.31140 0.57310 1.00000 0.05953 H 0
H5 0.01810 0.99300 0.25020 1.00000 0.05953 H 0
H6 0.16480 0.93750 0.20170 1.00000 0.05953 H 0
H7 0.09310 0.13080 0.63280 1.00000 0.05953 H 0
H8 0.33340 0.61970 0.99630 1.00000 0.05953 H 0
H9 0.28690 0.53060 0.11360 1.00000 0.05953 H 0
H10 0.29690 0.91150 0.97520 1.00000 0.05953 H 0
H11 0.23160 0.08520 0.06170 1.00000 0.05953 H 0
H12 0.47660 0.94260 0.25180 1.00000 0.05953 H 0
H13 0.41420 0.98960 0.66570 1.00000 0.05953 H 0
loop_
_cod_changelog_entry_id
_cod_changelog_entry_author
_cod_changelog_entry_date
_cod_changelog_entry_text
1
;cod-tools version 3.8.0
Id: cif_guess_AMCSD_atom_types 9581 2023-05-17 12:35:41Z saulius
;
2023-05-23T09:14:05+03:00
;Derived atom types and hydrogen counts
from atom names that follow the AMCSD naming convention
(Wat == water, O-H == hydroxyl).
;
2
;cod-tools version 3.10.1
Id: cif_fix_AMCSD_aniso_labels 10200 2024-08-01 14:09:44Z saulius
;
2024-08-02T12:21:14+03:00
;Changed the following '_atom_site_aniso_label' values:
'Oh7' -> 'O-h7'
;
loop_
_cod_related_entry_id
_cod_related_entry_database
_cod_related_entry_code
1 AMCSD 0012239

File: resources/datasets/experimental/databases/COD/cod_9009381.cif
#------------------------------------------------------------------------------
#$Date: 2024-08-03 13:19:43 +0300 (Sat, 03 Aug 2024) $
#$Revision: 293658 $
#$URL: file:///home/coder/svn-repositories/_RELOADED_COD/cod-reloaded/cif/9/00/93/9009381.cif $
#------------------------------------------------------------------------------
#
# This file is available in the Crystallography Open Database (COD),
# http://www.crystallography.net/. The original data for this entry
# were provided the American Mineralogist Crystal Structure Database,
# http://rruff.geo.arizona.edu/AMS/amcsd.php
#
# The file may be used within the scientific community so long as
# proper attribution is given to the journal article from which the
# data were obtained.
#
data_9009381
loop_
_publ_author_name
'Ferraris, G.'
'Ivaldi, G.'
'Goffe, B.'
_publ_section_title
;
 Structural study of a magnesian ferrocarpholite: Are carpholites monoclinic?
;
_journal_name_full               'Neues Jahrbuch fur Mineralogie, Monatshefte'
_journal_page_first              337
_journal_page_last               347
_journal_volume                  1992
_journal_year                    1992
_chemical_compound_source        'Mascate nappes, Ruwi, Oman'
_chemical_formula_sum            'Al2 Fe0.76 H4 Mg0.24 O10 Si2'
_chemical_name_mineral           Ferrocarpholite
_space_group_IT_number           68
_symmetry_space_group_name_Hall  '-C 2a 2ac'
_symmetry_space_group_name_H-M   'C c c a :2'
_cell_angle_alpha                90
_cell_angle_beta                 90
_cell_angle_gamma                90
_cell_formula_units_Z            8
_cell_length_a                   13.797
_cell_length_b                   20.20
_cell_length_c                   5.116
_cell_volume                     1425.826
_database_code_amcsd             0014864
_exptl_crystal_density_diffrn    3.004
_cod_original_sg_symbol_H-M      'C c c a'
_cod_original_formula_sum        '(Fe.76 Mg.24) Al2 Si2 O10 H4'
_cod_database_code               9009381
loop_
_space_group_symop_operation_xyz
x,y,z
1/2+x,1/2+y,z
x,-y,1/2+z
1/2+x,1/2-y,1/2+z
-x,y,1/2-z
1/2-x,1/2+y,1/2-z
-x,1/2+y,1/2+z
1/2-x,+y,1/2+z
x,1/2-y,1/2-z
1/2+x,-y,1/2-z
x,1/2+y,-z
1/2+x,+y,-z
-x,1/2-y,z
1/2-x,-y,z
-x,-y,-z
1/2-x,1/2-y,-z
loop_
_atom_site_aniso_label
_atom_site_aniso_U_11
_atom_site_aniso_U_22
_atom_site_aniso_U_33
_atom_site_aniso_U_12
_atom_site_aniso_U_13
_atom_site_aniso_U_23
Fe 0.00590 0.00570 0.00660 0.00000 0.00100 0.00000
Mg 0.00590 0.00570 0.00660 0.00000 0.00100 0.00000
Al1 0.00470 0.00430 0.00470 0.00000 0.00000 0.00090
Al2 0.00570 0.00510 0.00460 0.00000 -0.00040 0.00000
Si 0.00430 0.00430 0.00420 0.00060 -0.00010 0.00060
O1 0.00750 0.00630 0.00550 0.00100 -0.00030 0.00100
O2 0.00670 0.00750 0.00690 0.00020 -0.00100 0.00110
O3 0.00880 0.00690 0.00670 0.00040 -0.00170 0.00020
O-h1 0.00970 0.01020 0.00990 0.00180 0.00010 -0.00020
O-h2 0.00550 0.00800 0.00680 0.00080 0.00150 -0.00020
loop_
_atom_site_label
_atom_site_fract_x
_atom_site_fract_y
_atom_site_fract_z
_atom_site_occupancy
_atom_site_U_iso_or_equiv
_atom_site_type_symbol
_atom_site_attached_hydrogens
Fe 0.00000 0.87434 0.75000 0.76000 0.00608 Fe 0
Mg 0.00000 0.87434 0.75000 0.24000 0.00608 Mg 0
Al1 0.19103 0.75000 0.75000 1.00000 0.00456 Al 0
Al2 0.00000 0.96122 0.25000 1.00000 0.00507 Al 0
Si 0.19373 0.87979 0.41767 1.00000 0.00431 Si 0
O1 0.20558 0.79992 0.43190 1.00000 0.00646 O 0
O2 0.08135 0.89915 0.40390 1.00000 0.00697 O 0
O3 0.24702 0.91263 0.67400 1.00000 0.00747 O 0
O-h1 0.10016 0.80880 0.88240 1.00000 0.00988 O 0
O-h2 0.06806 0.96633 0.92810 1.00000 0.00684 O 0
H1 -0.09200 0.79300 0.47100 1.00000 0.03420 H 0
H2 0.11800 0.96700 0.89700 1.00000 0.02153 H 0
loop_
_cod_changelog_entry_id
_cod_changelog_entry_author
_cod_changelog_entry_date
_cod_changelog_entry_text
1
;cod-tools version 3.8.0
Id: cif_guess_AMCSD_atom_types 9581 2023-05-17 12:35:41Z saulius
;
2023-05-18T08:42:48+03:00
;Derived atom types and hydrogen counts
from atom names that follow the AMCSD naming convention
(Wat == water, O-H == hydroxyl).
;
2
;cod-tools version 3.10.1
Id: cif_fix_AMCSD_aniso_labels 10200 2024-08-01 14:09:44Z saulius
;
2024-08-02T12:21:18+03:00
;Changed the following '_atom_site_aniso_label' values:
'Oh1' -> 'O-h1'
'Oh2' -> 'O-h2'
;
loop_
_cod_related_entry_id
_cod_related_entry_database
_cod_related_entry_code
1 AMCSD 0014864

File: resources/datasets/experimental/databases/COD/cod_9009664.cif
#------------------------------------------------------------------------------
#$Date: 2024-05-06 10:39:41 +0300 (Mon, 06 May 2024) $
#$Revision: 291735 $
#$URL: file:///home/coder/svn-repositories/_RELOADED_COD/cod-reloaded/cif/9/00/96/9009664.cif $
#------------------------------------------------------------------------------
#
# This file is available in the Crystallography Open Database (COD),
# http://www.crystallography.net/. The original data for this entry
# were provided the American Mineralogist Crystal Structure Database,
# http://rruff.geo.arizona.edu/AMS/amcsd.php
#
# The file may be used within the scientific community so long as
# proper attribution is given to the journal article from which the
# data were obtained.
#
data_9009664
loop_
_publ_author_name
'Gualtieri, A. F.'
_publ_section_title
;
 Accuracy of XRPD QPA using the combined Rietveld-RIR method
;
_journal_name_full               'Journal of Applied Crystallography'
_journal_page_first              267
_journal_page_last               278
_journal_paper_doi               10.1107/S002188989901643X
_journal_volume                  33
_journal_year                    2000
_chemical_compound_source        'Napoli, Italy'
_chemical_formula_sum            'Ca Fe0.25 Mg0.74 O6 Si2'
_chemical_name_mineral           Augite
_space_group_IT_number           15
_symmetry_space_group_name_Hall  '-C 2yc'
_symmetry_space_group_name_H-M   'C 1 2/c 1'
_cell_angle_alpha                90
_cell_angle_beta                 106.016
_cell_angle_gamma                90
_cell_length_a                   9.7504
_cell_length_b                   8.9015
_cell_length_c                   5.27444
_cell_formula_units_Z            4
_cell_volume                     440.016
_database_code_amcsd             0012864
_exptl_crystal_density_diffrn    3.384
_cod_original_formula_sum        'Ca Mg.74 Fe.25 Si2 O6'
_cod_database_code               9009664
loop_
_space_group_symop_operation_xyz
x,y,z
1/2+x,1/2+y,z
x,-y,1/2+z
1/2+x,1/2-y,1/2+z
-x,y,1/2-z
1/2-x,1/2+y,1/2-z
-x,-y,-z
1/2-x,1/2-y,-z
loop_
_atom_site_label
_atom_site_fract_x
_atom_site_fract_y
_atom_site_fract_z
_atom_site_occupancy
_atom_site_U_iso_or_equiv
Ca2 0.00000 0.29580 0.25000 1.00000 0.02500
Mg1 0.00000 0.90750 0.25000 0.74000 0.02000
Fe1 0.00000 0.90750 0.25000 0.25000 0.02000
Si 0.29010 0.08500 0.23930 1.00000 0.02400
O1 0.11280 0.09000 0.13190 1.00000 0.02900
O2 0.37200 0.24930 0.33750 1.00000 0.05700
O3 0.34510 0.02220 0.00320 1.00000 0.01500
loop_
_cod_related_entry_id
_cod_related_entry_database
_cod_related_entry_code
1 AMCSD 0012864

File: resources/datasets/experimental/databases/COD/cod_9010858.cif
#------------------------------------------------------------------------------
#$Date: 2024-05-09 11:47:05 +0300 (Thu, 09 May 2024) $
#$Revision: 291792 $
#$URL: file:///home/coder/svn-repositories/_RELOADED_COD/cod-reloaded/cif/9/01/08/9010858.cif $
#------------------------------------------------------------------------------
#
# This file is available in the Crystallography Open Database (COD),
# http://www.crystallography.net/. The original data for this entry
# were provided the American Mineralogist Crystal Structure Database,
# http://rruff.geo.arizona.edu/AMS/amcsd.php
#
# The file may be used within the scientific community so long as
# proper attribution is given to the journal article from which the
# data were obtained.
#
data_9010858
loop_
_publ_author_name
'Heuer, M.'
'Huber, A. L.'
'Bromiley, G. D.'
'Fehr, K. T.'
'Bente, K.'
_publ_section_title
;Characterization of synthetic hedenbergite (CaFeSi2O6)-petedunnite
 (CaZnSi2O6) solid solution series by X-ray single crystal diffraction Sample:
 hd4gb31
;
_journal_name_full               'Physics and Chemistry of Minerals'
_journal_page_first              552
_journal_page_last               563
_journal_paper_doi               10.1007/s00269-005-0025-2
_journal_volume                  32
_journal_year                    2005
_chemical_formula_sum            'Ca Fe0.504 O6 Si2 Zn0.496'
_chemical_name_mineral           Hedenbergite
_space_group_IT_number           15
_symmetry_space_group_name_Hall  '-C 2yc'
_symmetry_space_group_name_H-M   'C 1 2/c 1'
_cell_angle_alpha                90
_cell_angle_beta                 105.342
_cell_angle_gamma                90
_cell_length_a                   9.8447
_cell_length_b                   9.0175
_cell_length_c                   5.2614
_cell_formula_units_Z            4
_cell_volume                     450.434
_database_code_amcsd             0009001
_exptl_crystal_density_diffrn    3.728
_cod_original_formula_sum        'Ca Zn.496 Fe.504 Si2 O6'
_cod_database_code               9010858
loop_
_space_group_symop_operation_xyz
x,y,z
1/2+x,1/2+y,z
x,-y,1/2+z
1/2+x,1/2-y,1/2+z
-x,y,1/2-z
1/2-x,1/2+y,1/2-z
-x,-y,-z
1/2-x,1/2-y,-z
loop_
_atom_site_aniso_label
_atom_site_aniso_U_11
_atom_site_aniso_U_22
_atom_site_aniso_U_33
_atom_site_aniso_U_12
_atom_site_aniso_U_13
_atom_site_aniso_U_23
CaM2 0.01205 0.00861 0.00856 0.00000 0.00059 0.00000
ZnM1 0.00813 0.00739 0.00706 0.00000 0.00185 0.00000
FeM1 0.00813 0.00739 0.00706 0.00000 0.00185 0.00000
Si 0.00656 0.00648 0.00619 0.00009 0.00202 -0.00020
O1 0.00669 0.00933 0.00838 -0.00003 0.00173 0.00045
O2 0.01223 0.00699 0.01064 -0.00297 0.00273 -0.00072
O3 0.00865 0.01046 0.00805 -0.00060 0.00340 -0.00263
loop_
_atom_site_label
_atom_site_fract_x
_atom_site_fract_y
_atom_site_fract_z
_atom_site_occupancy
CaM2 0.00000 0.30028 0.25000 1.00000
ZnM1 0.00000 0.90626 0.25000 0.49610
FeM1 0.00000 0.90626 0.25000 0.50380
Si 0.28698 0.09254 0.23096 1.00000
O1 0.11790 0.08924 0.14787 1.00000
O2 0.36135 0.24721 0.32224 1.00000
O3 0.35023 0.01935 0.99344 1.00000
loop_
_cod_related_entry_id
_cod_related_entry_database
_cod_related_entry_code
1 AMCSD 0009001

File: resources/datasets/experimental/databases/COD/cod_9011571.cif
#------------------------------------------------------------------------------
#$Date: 2023-05-10 20:44:19 +0300 (Wed, 10 May 2023) $
#$Revision: 283658 $
#$URL: file:///home/coder/svn-repositories/_RELOADED_COD/cod-reloaded/cif/9/01/15/9011571.cif $
#------------------------------------------------------------------------------
#
# This file is available in the Crystallography Open Database (COD),
# http://www.crystallography.net/. The original data for this entry
# were provided the American Mineralogist Crystal Structure Database,
# http://rruff.geo.arizona.edu/AMS/amcsd.php
#
# The file may be used within the scientific community so long as
# proper attribution is given to the journal article from which the
# data were obtained.
#
data_9011571
loop_
_publ_author_name
'Michel, F. M.'
'Ehm, L.'
'Antao, S. M.'
'Lee, P. L.'
'Chupas, P. J.'
'Liu, G.'
'Strongin, D. R.'
'Schoonen, M. A. A.'
'Phillips, B. L.'
'Parise, J. B.'
_publ_section_title
;
 The structure of ferrihydrite, a nanocrystalline material
 Sample: Fhyd6
;
_journal_name_full               Science
_journal_page_first              1726
_journal_page_last               1729
_journal_paper_doi               10.1126/science.1142525
_journal_volume                  316
_journal_year                    2007
_chemical_compound_source        Synthetic
_chemical_formula_sum            'Fe4.93 H O8'
_chemical_name_mineral           Ferrihydrite
_space_group_IT_number           186
_symmetry_space_group_name_Hall  'P 6c -2c'
_symmetry_space_group_name_H-M   'P 63 m c'
_cell_angle_alpha                90
_cell_angle_beta                 90
_cell_angle_gamma                120
_cell_formula_units_Z            2
_cell_length_a                   5.928
_cell_length_b                   5.928
_cell_length_c                   9.126
_cell_volume                     277.733
_database_code_amcsd             0015439
_exptl_crystal_density_diffrn    4.835
_cod_original_formula_sum        'Fe4.93 (O8 H)'
_cod_database_code               9011571
loop_
_space_group_symop_operation_xyz
x,y,z
-x,-x+y,1/2+z
x-y,x,1/2+z
-y,-x,z
-y,x-y,z
x-y,-y,1/2+z
-x,-y,1/2+z
x,x-y,z
-x+y,-x,z
y,x,1/2+z
y,-x+y,1/2+z
-x+y,y,z
loop_
_atom_site_label
_atom_site_fract_x
_atom_site_fract_y
_atom_site_fract_z
_atom_site_occupancy
_atom_site_U_iso_or_equiv
_atom_site_type_symbol
_atom_site_attached_hydrogens
Fe1 0.16950 0.83040 0.63650 1.00000 0.01100 Fe 0
Fe2 0.33333 0.66667 0.33790 0.97000 0.01100 Fe 0
Fe3 0.33333 0.66667 0.95950 0.96000 0.01100 Fe 0
O-H1 0.00000 0.00000 0.04460 1.00000 0.00700 O 1
O2 0.33333 0.66667 0.76340 1.00000 0.00700 O 0
O3 0.16970 0.83020 0.24670 1.00000 0.00700 O 0
O4 0.52270 0.47730 0.97960 1.00000 0.00700 O 0
loop_
_cod_changelog_entry_id
_cod_changelog_entry_author
_cod_changelog_entry_date
_cod_changelog_entry_text
1
;cod-tools version 3.8.0
Id: cif_guess_AMCSD_atom_types 9574 2023-05-10 09:00:05Z saulius
;
2023-05-10T18:53:19+03:00
;Derived atom types and hydrogen counts
from atom names that follow the AMCSD naming convention
(Wat == water, O-H == hydroxyl).
;
loop_
_cod_related_entry_id
_cod_related_entry_database
_cod_related_entry_code
1 AMCSD 0015439

File: resources/datasets/experimental/databases/COD/cod_9015219.cif
#------------------------------------------------------------------------------
#$Date: 2024-05-23 12:45:01 +0300 (Thu, 23 May 2024) $
#$Revision: 292002 $
#$URL: file:///home/coder/svn-repositories/_RELOADED_COD/cod-reloaded/cif/9/01/52/9015219.cif $
#------------------------------------------------------------------------------
#
# This file is available in the Crystallography Open Database (COD),
# http://www.crystallography.net/. The original data for this entry
# were provided the American Mineralogist Crystal Structure Database,
# http://rruff.geo.arizona.edu/AMS/amcsd.php
#
# The file may be used within the scientific community so long as
# proper attribution is given to the journal article from which the
# data were obtained.
#
data_9015219
loop_
_publ_author_name
'Bjorling, C. O.'
'Westgren, A.'
_publ_section_title
;
 Minerals of the Varustrask Pegmatite. IX. X-ray studies of triphylite,
 varulite and their oxidation products
;
_journal_name_full
'Geologiska Foreningens i Stockholm Forhandlingar'
_journal_page_first              67
_journal_page_last               72
_journal_paper_doi               10.1080/11035893809443985
_journal_volume                  60
_journal_year                    1938
_chemical_compound_source        'Varustrask pegmatite, Sweden'
_chemical_formula_sum            'Fe O4 P'
_chemical_name_mineral           Heterosite
_space_group_IT_number           62
_symmetry_space_group_name_Hall  '-P 2c 2ab'
_symmetry_space_group_name_H-M   'P b n m'
_cell_angle_alpha                90
_cell_angle_beta                 90
_cell_angle_gamma                90
_cell_length_a                   4.760
_cell_length_b                   9.680
_cell_length_c                   5.819
_cell_formula_units_Z            4
_cell_volume                     268.121
_database_code_amcsd             0018613
_exptl_crystal_density_diffrn    3.736
_cod_original_formula_sum        'Fe P O4'
_cod_database_code               9015219
loop_
_space_group_symop_operation_xyz
x,y,z
x,y,1/2-z
-x,-y,1/2+z
1/2+x,1/2-y,1/2+z
1/2-x,1/2+y,1/2-z
1/2-x,1/2+y,z
1/2+x,1/2-y,-z
-x,-y,-z
loop_
_atom_site_label
_atom_site_fract_x
_atom_site_fract_y
_atom_site_fract_z
Fe -0.02800 0.27800 0.25000
P 0.41700 0.09700 0.25000
O1 -0.25000 0.05600 0.25000
O2 0.25000 0.44400 0.25000
O3 0.19400 0.16700 0.02800
loop_
_cod_related_entry_id
_cod_related_entry_database
_cod_related_entry_code
1 AMCSD 0018613
